Repository: fabien-h/wood-atlas

# Wood Atlas

A React workbench for exploring, filtering, visualizing, and comparing wood species, primarily from the CIRAD Tropix technical sheets with cited supplemental records.

Source pages:

- French: https://tropix.cirad.fr/fiches-disponibles
- English: https://tropix.cirad.fr/en/fiches-disponibles
- North American hardwoods: https://www.fpl.fs.usda.gov/documnts/fplgtr/fplgtr83.pdf
- North American softwoods: https://www.fpl.fs.usda.gov/documnts/fplgtr/fplgtr102.pdf
- Tropical timbers: https://research.fs.usda.gov/download/treesearch/69634.pdf
- Brazilian woods: https://dados.florestal.gov.br/dataset/banco-de-dados-de-madeiras-brasileiras-do-lpf-sfb
- Brazilian wood durability: https://madeiras.ipt.br/

## What Is Built

- Downloads all 624 Tropix PDFs: 312 English and 312 French.
- Parses all 312 English and 312 French sheets into localized structured JSON databases.
- Merges manually curated supplemental records with explicit per-record references.
- Extracts first-page flat-sawn and quarter-sawn grain images where the PDF provides them.
- Serves the generated database from `public/data/woods.generated.json`.
- Provides a React app with:
  - searchable and sortable wood table
  - origin, appearance, durability, drying, CITES, end-use, and numeric range filters
  - summary metrics, region bars, density distribution, and hardness/shrinkage scatter plot
  - 2-5 wood comparison table with best values highlighted
  - detail panel with botanical names, local names, end-uses, source references, and grain images
  - persistent interface language switch for Arabic, Bengali, German, English, Spanish, French, Hindi, Indonesian, Italian, Japanese, Korean, Portuguese, Russian, Turkish, Urdu, Vietnamese, and Simplified Chinese
  - right-to-left layouts for Arabic and Urdu
  - authoritative French CIRAD content for French, authoritative English CIRAD content for English, and complete validated content overlays for the other 15 interface languages

## Commands

```bash
pnpm install
pnpm run data:all
pnpm run dev
```

Then open http://127.0.0.1:5173/.

Useful individual commands:

```bash
pnpm run data:sync      # scrape listings and download PDFs
pnpm run data:extract   # parse cached PDFs/text and regenerate JSON/images
pnpm run data:lpf       # refresh and consolidate the official LPF/SFB Brazilian Woods CSV
pnpm run data:lpf:publish # publish LPF records without rewriting image assets
pnpm run data:ipt       # refresh normalized IPT fungal and termite durability facts
pnpm run data:manual    # merge manual records and rebuild all language overlays
pnpm run data:validate  # audit numeric ranges and bilingual consistency
pnpm run build          # type-check and build production assets
```

The data model is documented in `docs/DATA_MODEL.md` and typed in `src/types/wood.ts`.

File: data/manual/woods/usda-tropical-hardness.json (part 1 of 8)
{
  "schemaVersion": 1,
  "dataset": {
    "generatorVersion": 1,
    "title": "Tropical Timbers of the World (Agriculture Handbook 607) — Janka side hardness",
    "provider": "USDA Forest Service, Forest Products Laboratory",
    "url": "https://research.fs.usda.gov/download/treesearch/69634.pdf",
    "matchedAtlasProfiles": 169,
    "sourceProfilesWithComparableJankaHardness": 127,
    "supplementedRecords": 19
  },
  "records": [],
  "supplements": [
    {
      "id": "africa-african-cherry",
      "source": {
        "provider": "USDA Forest Service, Forest Products Laboratory",
        "kind": "manual",
        "references": [
          {
            "title": "Tropical Timbers of the World (Agriculture Handbook 607), PDF p. 275",
            "url": "https://research.fs.usda.gov/download/treesearch/69634.pdf#page=275",
            "publisher": "USDA Forest Service, Forest Products Laboratory",
            "year": 1984
          }
        ],
        "extractionDate": "2026-07-23"
      },
      "locales": {
        "en": {
          "identity": {
            "primaryName": "African cherry",
            "displayName": "African cherry",
            "slug": "african-cherry",
            "family": "Rosaceae",
            "botanicalNames": [
              {
                "name": "Pygeum africanum",
                "isSynonym": false
              },
              {
                "name": "Prunus africana",
                "isSynonym": true
              }
            ],
            "aliases": ["Mkomohoyo", "Mseneo", "Ntasesa", "Tenduet", "Mueri"],
            "localNames": [],
            "commercialRestrictions": {
              "raw": "",
              "value": null
            },
            "notes": []
          },
          "origin": {
            "region": "Africa",
            "continent": "Africa",
            "countries": ["Kenya", "Tanzania", "Uganda", "Democratic Republic of the Congo"]
          },
          "cites": {
            "raw": null,
            "listed": null
          },
          "log": {
            "diameterCm": {
              "raw": "",
              "value": null,
              "min": null,
              "max": null,
              "unit": "cm"
            },
            "sapwoodThickness": {
              "raw": "",
              "value": null
            },
            "floats": {
              "raw": "",
              "value": null
            },
            "durability": {
              "raw": "",
              "value": null
            },
            "notes": []
          },
          "appearance": {
            "colourReference": {
              "raw": "light red",
              "value": "light red"
            },
            "sapwood": {
              "raw": "pinkish white",
              "value": "pinkish white"
            },
            "texture": {
              "raw": "fine",
              "value": "fine"
            },
            "grain": {
              "raw": "straight or interlocked",
              "value": "straight or interlocked"
            },
            "interlockedGrain": {
              "raw": "",
              "value": null
            },
            "notes": []
          },
          "physics": {
            "specificGravity": {
              "raw": "Air-dry density: 45 lb/ft³ × 16.018463 / 1000 = 0.721 at approximately 12% MC",
              "value": 0.721,
              "min": null,
              "max": null
            },
            "monninHardness": {
              "raw": "",
              "value": null,
              "min": null,
              "max": null
            },
            "jankaHardness": {
              "raw": "USDA Janka side hardness, dry or air-dry: 1860 lbf = 8274 N (PDF p. 275)",
              "value": 8274,
              "min": null,
              "max": null,
              "unit": "N"
            },
            "volumetricShrinkageCoefficient": {
              "raw": "",
              "value": null,
              "min": null,
              "max": null,
              "unit": "% per %"
            },
            "totalTangentialShrinkage": {
              "raw": "",
              "value": null,
              "min": null,
              "max": null,
              "unit": "%"
            },
            "totalRadialShrinkage": {
              "raw": "",
              "value": null,
              "min": null,
              "max": null,
              "unit": "%"
            },
            "shrinkageRatio": {
              "raw": "",
              "value": null,
              "min": null,
              "max": null
            },
            "fibreSaturationPoint": {
              "raw": "",
              "value": null,
              "min": null,
              "max": null,
              "unit": "%"
            },
            "thermalConductivity": {
              "raw": "",
              "value": null,
              "min": null,
              "max": null,
              "unit": "W/(m.K)"
            },
            "lowerHeatingValue": {
              "raw": "",
              "value": null,
              "min": null,
              "max": null,
              "unit": "kJ/kg"
            },
            "crushingStrength": {
              "raw": "",
              "value": null,
              "min": null,
              "max": null,
              "unit": "MPa"
            },
            "staticBendingStrength": {
              "raw": "",
              "value": null,
              "min": null,
              "max": null,
              "unit": "MPa"
            },
            "modulusOfElasticity": {
              "raw": "",
              "value": null,
              "min": null,
              "max": null,
              "unit": "MPa"
            },
            "stability": {
              "raw": "",
              "value": null
            },
            "notes": ["Basic specific gravity (ovendry mass over green volume): 0.58."]
          },
          "durability": {
            "fungi": {
              "raw": "class 5 - not durable",
              "value": "class 5 - not durable"
            },
            "dryWoodBorers": {
              "raw": "",
              "value": null
            },
            "termites": {
              "raw": "",
              "value": null
            },
            "treatability": {
              "raw": "",
              "value": null
            },
            "naturalUseClass": {
              "raw": "",
              "value": null
            },
            "coversUseClass5": {
              "raw": "",
              "value": null
            },
            "preservativeTreatment": {
              "dryWoodBorer": {
                "raw": "",
                "value": null
              },
              "temporaryHumidification": {
                "raw": "",
                "value": null
              },
              "permanentHumidification": {
                "raw": "",
                "value": null
              },
              "notes": []
            },
            "notes": []
          },
          "drying": {
            "rate": {
              "raw": "slow",
              "value": "slow"
            },
            "distortionRisk": {
              "raw": "medium risk",
              "value": "medium risk"
            },
            "casehardeningRisk": {
              "raw": "",
              "value": null
            },
            "checkingRisk": {
              "raw": "medium risk",
              "value": "medium risk"
            },
            "collapseRisk": {
              "raw": "yes",
              "value": "yes"
            },
            "notes": [],
            "schedule": [],
            "scheduleNotes": ["USDA kiln schedules: T3-C2, T3-C1."]
          },
          "machining": {
            "bluntingEffect": {
              "raw": "",
              "value": null
            },
            "sawteethRecommended": {
              "raw": "",
              "value": null
            },
            "cuttingTools": {
              "raw": "",
              "value": null
            },
            "peeling": {
              "raw": "",
              "value": null
            },
            "slicing": {
              "raw": "",
              "value": null
            },
            "notes": []
          },
          "assembly": {
            "nailingAndScrewing": {
              "raw": "poor",
              "value": "poor"
            },
            "gluing": {
              "raw": "",
              "value": null
            },
            "notes": []
          },
          "grading": {
            "appearance": null,
            "structural": null
          },
          "fireSafety": {
            "frenchGrading": null,
            "euroclass": {
              "raw": "",
              "value": null
            },
            "notes": null
          },
          "endUses": ["current furniture or furniture components", "flooring", "heavy carpentry"],
          "endUseNotes": []
        },
        "fr": {
          "identity": {
            "primaryName": "Prunier d’Afrique",
            "displayName": "Prunier d’Afrique",
            "slug": "african-cherry",
            "family": "Rosaceae",
            "botanicalNames": [
              {
                "name": "Pygeum africanum",
                "isSynonym": false
              },
              {
                "name": "Prunus africana",
                "isSynonym": true
              }
            ],
            "aliases": ["Mkomohoyo", "Mseneo", "Ntasesa", "Tenduet", "Mueri"],
            "localNames": [],
            "commercialRestrictions": {
              "raw": "",
              "value": null
            },
            "notes": []
          },
          "origin": {
            "region": "Africa",
            "continent": "Afrique",
            "countries": ["Kenya", "Tanzanie", "Ouganda", "République démocratique du Congo"]
          },
          "cites": {
            "raw": null,
            "listed": null
          },
          "log": {
            "diameterCm": {
              "raw": "",
              "value": null,
              "min": null,
              "max": null,
              "unit": "cm"
            },
            "sapwoodThickness": {
              "raw": "",
              "value": null
            },
            "floats": {
              "raw": "",
              "value": null
            },
            "durability": {
              "raw": "",
              "value": null
            },
            "notes": []
          },
          "appearance": {
            "colourReference": {
              "raw": "rouge clair",
              "value": "rouge clair"
            },
            "sapwood": {
              "raw": "blanc rosé",
              "value": "blanc rosé"
            },
            "texture": {
              "raw": "fin",
              "value": "fin"
            },
            "grain": {
              "raw": "droit ou contrefil",
              "value": "droit ou contrefil"
            },
            "interlockedGrain": {
              "raw": "",
              "value": null
            },
            "notes": []
          },
          "physics": {
            "specificGravity": {
              "raw": "Masse volumique à l’air sec : 45 lb/pi³ × 16,018463 / 1000 = 0.721 à environ 12 % d’humidité",
              "value": 0.721,
              "min": null,
              "max": null
            },
            "monninHardness": {
              "raw": "",
              "value": null,
              "min": null,
              "max": null
            },
            "jankaHardness": {
              "raw": "Dureté Janka latérale USDA, bois sec ou séché à l’air : 1860 lbf = 8274 N (PDF p. 275)",
              "value": 8274,
              "min": null,
              "max": null,
              "unit": "N"
            },
            "volumetricShrinkageCoefficient": {
              "raw": "",
              "value": null,
              "min": null,
              "max": null,
              "unit": "% per %"
            },
            "totalTangentialShrinkage": {
              "raw": "",
              "value": null,
              "min": null,
              "max": null,
              "unit": "%"
            },
            "totalRadialShrinkage": {
              "raw": "",
              "value": null,
              "min": null,
              "max": null,
              "unit": "%"
            },
            "shrinkageRatio": {
              "raw": "",
              "value": null,
              "min": null,
              "max": null
            },
            "fibreSaturationPoint": {
              "raw": "",
              "value": null,
              "min": null,
              "max": null,
              "unit": "%"
            },
            "thermalConductivity": {
              "raw": "",
              "value": null,
              "min": null,
              "max": null,
              "unit": "W/(m.K)"
            },
            "lowerHeatingValue": {
              "raw": "",
              "value": null,
              "min": null,
              "max": null,
              "unit": "kJ/kg"
            },
            "crushingStrength": {
              "raw": "",
              "value": null,
              "min": null,
              "max": null,
              "unit": "MPa"
            },
            "staticBendingStrength": {
              "raw": "",
              "value": null,
              "min": null,
              "max": null,
              "unit": "MPa"
            },
            "modulusOfElasticity": {
              "raw": "",
              "value": null,
              "min": null,
              "max": null,
              "unit": "MPa"
            },
            "stability": {
              "raw": "",
              "value": null
            },
            "notes": ["Infradensité (masse anhydre sur volume vert) : 0.58."]
          },
          "durability": {
            "fungi": {
              "raw": "classe 5 - non durable",
              "value": "classe 5 - non durable"
            },
            "dryWoodBorers": {
              "raw": "",
              "value": null
            },
            "termites": {
              "raw": "",
              "value": null
            },
            "treatability": {
              "raw": "",
              "value": null
            },
            "naturalUseClass": {
              "raw": "",
              "value": null
            },
            "coversUseClass5": {
              "raw": "",
              "value": null
            },
            "preservativeTreatment": {
              "dryWoodBorer": {
                "raw": "",
                "value": null
              },
              "temporaryHumidification": {
                "raw": "",
                "value": null
              },
              "permanentHumidification": {
                "raw": "",
                "value": null
              },
              "notes": []
            },
            "notes": []
          },
          "drying": {
            "rate": {
              "raw": "lente",
              "value": "lente"
            },
            "distortionRisk": {
              "raw": "risque moyen",
              "value": "risque moyen"
            },
            "casehardeningRisk": {
              "raw": "",
              "value": null
            },
            "checkingRisk": {
              "raw": "risque moyen",
              "value": "risque moyen"
            },
            "collapseRisk": {
              "raw": "oui",
              "value": "oui"
            },
            "notes": [],
            "schedule": [],
            "scheduleNotes": ["Programmes de séchage USDA : T3-C2, T3-C1."]
          },
          "machining": {
            "bluntingEffect": {
              "raw": "",
              "value": null
            },
            "sawteethRecommended": {
              "raw": "",
              "value": null
            },
            "cuttingTools": {
              "raw": "",
              "value": null
            },
            "peeling": {
              "raw": "",
              "value": null
            },
            "slicing": {
              "raw": "",
              "value": null
            },
            "notes": []
          },
          "assembly": {
            "nailingAndScrewing": {
              "raw": "médiocre",
              "value": "médiocre"
            },
            "gluing": {
              "raw": "",
              "value": null
            },
            "notes": []
          },
          "grading": {
            "appearance": null,
            "structural": null
          },
          "fireSafety": {
            "frenchGrading": null,
            "euroclass": {
              "raw": "",
              "value": null
            },
            "notes": null
          },
          "endUses": ["meuble courant ou éléments", "parquet", "charpente lourde"],
          "endUseNotes": []
        }
      }
    },
    {
      "id": "africa-african-homalium",
      "source": {
        "provider": "USDA Forest Products Laboratory",
        "kind": "manual",
        "references": [
          {
            "title": "Tropical Timbers of the World (Agriculture Handbook 607), PDF p. 239",
            "url": "https://research.fs.usda.gov/download/treesearch/69634.pdf#page=239",
            "publisher": "USDA Forest Service, Forest Products Laboratory",
            "year": 1984
          }
        ],
        "extractionDate": "2026-07-23"
      },
      "locales": {
        "en": {
          "identity": {
            "primaryName": "African Homalium",
            "displayName": "African Homalium",
            "slug": "african-homalium",
            "family": "Flacourtiaceae",
            "botanicalNames": [
              {
                "name": "Homalium spp.",
                "isSynonym": false
              }
            ],
            "aliases": [],
            "localNames": [
              {
                "country": "Côte d'Ivoire",
                "name": "Melefoufou"
              }
            ],
            "commercialRestrictions": {
              "raw": "",
              "value": null
            },
            "notes": []
          },
          "origin": {
            "region": "Africa",
            "continent": "Tropical Africa",
            "countries": []
          },
          "cites": {
            "raw": null,
            "listed": null
          },
          "log": {
            "diameterCm": {
              "raw": "",
              "value": null,
              "min": null,
              "max": null,
              "unit": "cm"
            },
            "sapwoodThickness": {
              "raw": "",
              "value": null
            },
            "floats": {
              "raw": "",
              "value": null
            },
            "durability": {
              "raw": "",
              "value": null
            },
            "notes": [
              "Tropical West Africa from Guinea to Gabon, mainly in the dense rain forests."
            ]
          },
          "appearance": {
            "colourReference": {
              "raw": "yellowish",
              "value": "yellowish"
            },
            "sapwood": {
              "raw": "",
              "value": null
            },
            "texture": {
              "raw": "fine",
              "value": "fine"
            },
            "grain": {
              "raw": "straight or interlocked",
              "value": "straight or interlocked"
            },
            "interlockedGrain": {
              "raw": "",
              "value": null
            },
            "notes": ["Appearance: yellowish colour; fine texture; straight or interlocked grain."]
          },
          "physics": {
            "specificGravity": {
              "raw": "Derived from USDA air-dry density 54 pcf (approximately 12% moisture content)",
              "value": 0.865,
              "min": null,
              "max": null
            },
            "monninHardness": {
              "raw": "",
              "value": null,
              "min": null,
              "max": null
            },
            "jankaHardness": {
              "raw": "USDA Janka side hardness, dry or air-dry: 2050 lbf = 9119 N (PDF p. 239)",
              "value": 9119,
              "min": null,
              "max": null,
              "unit": "N"
            },
            "volumetricShrinkageCoefficient": {
              "raw": "",
              "value": null,
              "min": null,
              "max": null,
              "unit": "% per %"
            },
            "totalTangentialShrinkage": {
              "raw": "",
              "value": null,
              "min": null,
              "max": null,
              "unit": "%"
            },
            "totalRadialShrinkage": {
              "raw": "",
              "value": null,
              "min": null,
              "max": null,
              "unit": "%"
            },
            "shrinkageRatio": {
              "raw": "",
              "value": null,
              "min": null,
              "max": null
            },
            "fibreSaturationPoint": {
              "raw": "",
              "value": null,
              "min": null,
              "max": null,
              "unit": "%"
            },
            "thermalConductivity": {
              "raw": "",
              "value": null,
              "min": null,
              "max": null,
              "unit": "W/(m.K)"
            },
            "lowerHeatingValue": {
              "raw": "",
              "value": null,
              "min": null,
              "max": null,
              "unit": "kJ/kg"
            },
            "crushingStrength": {
              "raw": "",
              "value": null,
              "min": null,
              "max": null,
              "unit": "MPa"
            },
            "staticBendingStrength": {
              "raw": "",
              "value": null,
              "min": null,
              "max": null,
              "unit": "MPa"
            },
            "modulusOfElasticity": {
              "raw": "",
              "value": null,
              "min": null,
              "max": null,
              "unit": "MPa"
            },
            "stability": {
              "raw": "",
              "value": null
            },
            "notes": ["USDA values: relative density at approximately 12% moisture content 0.865."]
          },
          "durability": {
            "fungi": {
              "raw": "",
              "value": null
            },
            "dryWoodBorers": {
              "raw": "",
              "value": null
            },
            "termites": {
              "raw": "",
              "value": null
            },
            "treatability": {
              "raw": "class 1 - easily permeable",
              "value": "class 1 - easily permeable"
            },
            "naturalUseClass": {
              "raw": "",
              "value": null
            },
            "coversUseClass5": {
              "raw": "",
              "value": null
            },
            "preservativeTreatment": {
              "dryWoodBorer": {
                "raw": "",
                "value": null
              },
              "temporaryHumidification": {
                "raw": "",
                "value": null
              },
              "permanentHumidification": {
                "raw": "",
                "value": null
              },
              "notes": []
            },
            "notes": ["Heartwood durability: treatability: class 1 - easily permeable."]
          },
          "drying": {
            "rate": {
              "raw": "",
              "value": null
            },
            "distortionRisk": {
              "raw": "",
              "value": null
            },
            "casehardeningRisk": {
              "raw": "",
              "value": null
            },
            "checkingRisk": {
              "raw": "",
              "value": null
            },
            "collapseRisk": {
              "raw": "",
              "value": null
            },
            "notes": [],
            "schedule": [],
            "scheduleNotes": []
          },
          "machining": {
            "bluntingEffect": {
              "raw": "",
              "value": null
            },
            "sawteethRecommended": {
              "raw": "",
              "value": null
            },
            "cuttingTools": {
              "raw": "",
              "value": null
            },
            "peeling": {
              "raw": "",
              "value": null
            },
            "slicing": {
              "raw": "",
              "value": null
            },
            "notes": []
          },
          "assembly": {
            "nailingAndScrewing": {
              "raw": "",
              "value": null
            },
            "gluing": {
              "raw": "",
              "value": null
            },
            "notes": []
          },
          "grading": {
            "appearance": null,
            "structural": null
          },
          "fireSafety": {
            "frenchGrading": null,
            "euroclass": {
              "raw": "",
              "value": null
            },
            "notes": null
          },
          "endUses": [
            "flooring",
            "heavy construction",
            "boatbuilding and marine construction",
            "railroad ties",
            "poles and posts",
            "piling"
          ],
          "endUseNotes": [
            "Heavy construction, flooring, boatbuilding, railroad crossties, poles and piles."
          ]
        },
        "fr": {
          "identity": {
            "primaryName": "Homalium africain",
            "displayName": "Homalium africain",
            "slug": "african-homalium",
            "family": "Flacourtiaceae",
            "botanicalNames": [
              {
                "name": "Homalium spp.",
                "isSynonym": false
              }
            ],
            "aliases": [],
            "localNames": [
              {
                "country": "Côte d'Ivoire",
                "name": "Melefoufou"
              }
            ],
            "commercialRestrictions": {
              "raw": "",
              "value": null
            },
            "notes": []
          },
          "origin": {
            "region": "Africa",
            "continent": "Afrique tropicale",
            "countries": []
          },
          "cites": {
            "raw": null,
            "listed": null
          },
          "log": {
            "diameterCm": {
              "raw": "",
              "value": null,
              "min": null,
              "max": null,
              "unit": "cm"
            },
            "sapwoodThickness": {
              "raw": "",
              "value": null
            },
            "floats": {
              "raw": "",
              "value": null
            },
            "durability": {
              "raw": "",
              "value": null
            },
            "notes": [
              "Afrique de l’Ouest tropicale de la Guinée au Gabon, principalement dans les forêts tropicales denses."
            ]
          },
          "appearance": {
            "colourReference": {
              "raw": "jaunâtre",
              "value": "jaunâtre"
            },
            "sapwood": {
              "raw": "",
              "value": null
            },
            "texture": {
              "raw": "fin",
              "value": "fin"
            },
            "grain": {
              "raw": "droit ou contrefil",
              "value": "droit ou contrefil"
            },
            "interlockedGrain": {
              "raw": "",
              "value": null
            },
            "notes": ["Aspect : couleur : jaunâtre ; texture : fin ; fil : droit ou contrefil."]
          },
          "physics": {
            "specificGravity": {
              "raw": "Derived from USDA air-dry density 54 pcf (approximately 12% moisture content)",
              "value": 0.865,
              "min": null,
              "max": null
            },
            "monninHardness": {
              "raw": "",
              "value": null,
              "min": null,
              "max": null
            },
            "jankaHardness": {
              "raw": "Dureté Janka latérale USDA, bois sec ou séché à l’air : 2050 lbf = 9119 N (PDF p. 239)",
              "value": 9119,
              "min": null,
              "max": null,
              "unit": "N"
            },
            "volumetricShrinkageCoefficient": {
              "raw": "",
              "value": null,
              "min": null,
              "max": null,
              "unit": "% per %"
            },
            "totalTangentialShrinkage": {
              "raw": "",
              "value": null,
              "min": null,
              "max": null,
              "unit": "%"
            },
            "totalRadialShrinkage": {
              "raw": "",
              "value": null,
              "min": null,
              "max": null,
              "unit": "%"
            },
            "shrinkageRatio": {
              "raw": "",
              "value": null,
              "min": null,
              "max": null
            },
            "fibreSaturationPoint": {
              "raw": "",
              "value": null,
              "min": null,
              "max": null,
              "unit": "%"
            },
            "thermalConductivity": {
              "raw": "",
              "value": null,
              "min": null,
              "max": null,
              "unit": "W/(m.K)"
            },
            "lowerHeatingValue": {
              "raw": "",
              "value": null,
              "min": null,
              "max": null,
              "unit": "kJ/kg"
            },
            "crushingStrength": {
              "raw": "",
              "value": null,
              "min": null,
              "max": null,
              "unit": "MPa"
            },
            "staticBendingStrength": {
              "raw": "",
              "value": null,
              "min": null,
              "max": null,
              "unit": "MPa"
            },
            "modulusOfElasticity": {
              "raw": "",
              "value": null,
              "min": null,
              "max": null,
              "unit": "MPa"
            },
            "stability": {
              "raw": "",
              "value": null
            },
            "notes": ["Valeurs USDA : densité relative à environ 12 % d’humidité 0,865."]
          },
          "durability": {
            "fungi": {
              "raw": "",
              "value": null
            },
            "dryWoodBorers": {
              "raw": "",
              "value": null
            },
            "termites": {
              "raw": "",
              "value": null
            },
            "treatability": {
              "raw": "classe 1 - facilement imprégnable",
              "value": "classe 1 - facilement imprégnable"
            },
            "naturalUseClass": {
              "raw": "",
              "value": null
            },
            "coversUseClass5": {
              "raw": "",
              "value": null
            },
            "preservativeTreatment": {
              "dryWoodBorer": {
                "raw": "",
                "value": null
              },
              "temporaryHumidification": {
                "raw": "",
                "value": null
              },
              "permanentHumidification": {
                "raw": "",
                "value": null
              },
              "notes": []
            },
            "notes": ["Durabilité du duramen : imprégnabilité : classe 1 - facilement imprégnable."]
          },
          "drying": {
            "rate": {
              "raw": "",
              "value": null
            },
            "distortionRisk": {
              "raw": "",
              "value": null
            },
            "casehardeningRisk": {
              "raw": "",
              "value": null
            },
            "checkingRisk": {
              "raw": "",
              "value": null
            },
            "collapseRisk": {
              "raw": "",
              "value": null
            },
            "notes": [],
            "schedule": [],
            "scheduleNotes": []
          },
          "machining": {
            "bluntingEffect": {
              "raw": "",
              "value": null
            },
            "sawteethRecommended": {
              "raw": "",
              "value": null
            },
            "cuttingTools": {
              "raw": "",
              "value": null
            },
            "peeling": {
              "raw": "",
              "value": null
            },
            "slicing": {
              "raw": "",
              "value": null
            },
            "notes": []
          },
          "assembly": {
            "nailingAndScrewing": {
              "raw": "",
              "value": null
            },
            "gluing": {
              "raw": "",
              "value": null
            },
            "notes": []
          },
          "grading": {
            "appearance": null,
            "structural": null
          },
          "fireSafety": {
            "frenchGrading": null,
            "euroclass": {
              "raw": "",
              "value": null
            },
            "notes": null
          },
          "endUses": [
            "revêtements de sol",
            "construction lourde",
            "construction navale et marine",
            "traverses de chemin de fer",
            "poteaux",
            "pilotis"
          ],
          "endUseNotes": [
            "Construction lourde, revêtements de sol, construction navale, traverses de chemin de fer, poteaux et pieux."
          ]
        }
      }
    },
    {
      "id": "africa-east-african-camphorwood",
      "source": {
        "provider": "USDA Forest Service, Forest Products Laboratory",
        "kind": "manual",
        "references": [
          {
            "title": "Tropical Timbers of the World (Agriculture Handbook 607), PDF p. 261",
            "url": "https://research.fs.usda.gov/download/treesearch/69634.pdf#page=261",
            "publisher": "USDA Forest Service, Forest Products Laboratory",
            "year": 1984
          }
        ],
        "extractionDate": "2026-07-23"
      },
      "locales": {
        "en": {
          "identity": {
            "primaryName": "East African camphorwood",
            "displayName": "East African camphorwood",
            "slug": "east-african-camphorwood",
            "family": "Lauraceae",
            "botanicalNames": [
              {
                "name": "Ocotea usambarensis",
                "isSynonym": false
              }
            ],
            "aliases": ["Muwong", "Maasi", "Mkulo", "Mwiha"],
            "localNames": [],
            "commercialRestrictions": {
              "raw": "",
              "value": null
            },
            "notes": []
          },
          "origin": {
            "region": "Africa",
            "continent": "Africa",
            "countries": ["Kenya", "Tanzania", "Uganda"]
          },
          "cites": {
            "raw": null,
            "listed": null
          },
          "log": {
            "diameterCm": {
              "raw": "",
              "value": null,
              "min": null,
              "max": null,
              "unit": "cm"
            },
            "sapwoodThickness": {
              "raw": "",
              "value": null
            },
            "floats": {
              "raw": "",
              "value": null
            },
            "durability": {
              "raw": "",
              "value": null
            },
            "notes": []
          },
          "appearance": {
            "colourReference": {
              "raw": "dark brown",
              "value": "dark brown"
            },
            "sapwood": {
              "raw": "light brown",
              "value": "light brown"
            },
            "texture": {
              "raw": "fine",
              "value": "fine"
            },
            "grain": {
              "raw": "interlocked",
              "value": "interlocked"
            },
            "interlockedGrain": {
              "raw": "",
              "value": null
            },
            "notes": []
          },
          "physics": {
            "specificGravity": {
              "raw": "Air-dry density: 37 lb/ft³ × 16.018463 / 1000 = 0.593 at approximately 12% MC",
              "value": 0.593,
              "min": null,
              "max": null
            },
            "monninHardness": {
              "raw": "",
              "value": null,
              "min": null,
              "max": null
            },
            "jankaHardness": {
              "raw": "USDA Janka side hardness, dry or air-dry: 930 lbf = 4137 N (PDF p. 261)",
              "value": 4137,
              "min": null,
              "max": null,
              "unit": "N"
            },
            "volumetricShrinkageCoefficient": {
              "raw": "",
              "value": null,
              "min": null,
              "max": null,
              "unit": "% per %"
            },
            "totalTangentialShrinkage": {
              "raw": "4% green to ovendry",
              "value": 4,
              "min": null,
              "max": null,
              "unit": "%"
            },
            "totalRadialShrinkage": {
              "raw": "2.5% green to ovendry",
              "value": 2.5,
              "min": null,
              "max": null,
              "unit": "%"
            },
            "shrinkageRatio": {
              "raw": "Tangential shrinkage / radial shrinkage",
              "value": 1.6,
              "min": null,
              "max": null
            },
            "fibreSaturationPoint": {
              "raw": "",
              "value": null,
              "min": null,
              "max": null,
              "unit": "%"
            },
            "thermalConductivity": {
              "raw": "",
              "value": null,
              "min": null,
              "max": null,
              "unit": "W/(m.K)"
            },
            "lowerHeatingValue": {
              "raw": "",
              "value": null,
              "min": null,
              "max": null,
              "unit": "kJ/kg"
            },
            "crushingStrength": {
              "raw": "6790–7590 psi at 12% MC converted to MPa",
              "value": 49.6,
              "min": 46.8,
              "max": 52.3,
              "unit": "MPa"
            },
            "staticBendingStrength": {
              "raw": "10900–13300 psi at 12% MC converted to MPa",
              "value": 83.5,
              "min": 75.2,
              "max": 91.7,
              "unit": "MPa"
            },
            "modulusOfElasticity": {
              "raw": "1440 1,000 psi at 12% MC converted to MPa",
              "value": 9928.5,
              "min": 9928.5,
              "max": 9928.5,
              "unit": "MPa"
            },
            "stability": {
              "raw": "",
              "value": null
            },
            "notes": ["Basic specific gravity (ovendry mass over green volume): 0.51."]
          },
          "durability": {
            "fungi": {
              "raw": "class 1 - very durable",
              "value": "class 1 - very durable"
            },
            "dryWoodBorers": {
              "raw": "",
              "value": null
            },
            "termites": {
              "raw": "class s - susceptible",
              "value": "class s - susceptible"
            },
            "treatability": {
