Repository: fabien-h/wood-atlas

# Wood Atlas

A React workbench for exploring, filtering, visualizing, and comparing wood species, primarily from the CIRAD Tropix technical sheets with cited supplemental records.

Source pages:

- French: https://tropix.cirad.fr/fiches-disponibles
- English: https://tropix.cirad.fr/en/fiches-disponibles
- North American hardwoods: https://www.fpl.fs.usda.gov/documnts/fplgtr/fplgtr83.pdf
- North American softwoods: https://www.fpl.fs.usda.gov/documnts/fplgtr/fplgtr102.pdf
- Tropical timbers: https://research.fs.usda.gov/download/treesearch/69634.pdf
- Brazilian woods: https://dados.florestal.gov.br/dataset/banco-de-dados-de-madeiras-brasileiras-do-lpf-sfb

File: public/data/content/bn.json (part 1 of 49)
{
  "locale": "bn",
  "records": {
    "africa-abura": {
      "appearance.colourReference.value": "হালকা বাদামি",
      "appearance.grain.value": "সোজা বা আন্তঃবদ্ধ",
      "appearance.interlockedGrain.value": "সামান্য",
      "appearance.notes.0": "ভঙ্গুর হৃদয় এবং রঙিন শিরাগুলির সম্ভাব্য উপস্থিতি।",
      "appearance.sapwood.value": "পৃথক নয়",
      "appearance.texture.value": "সূক্ষ্ম",
      "assembly.nailingAndScrewing.value": "ভালো, তবে আগে ছিদ্র করা প্রয়োজন",
      "cites.raw": "এই প্রজাতিটি CITES পরিশিষ্টে (ওয়াশিংটন কনভেনশন 2023) তালিকাভুক্ত নয়।",
      "drying.casehardeningRisk.value": "কোনো নির্দিষ্ট ঝুঁকি জানা নেই",
      "drying.checkingRisk.value": "সামান্য ঝুঁকি",
      "drying.collapseRisk.value": "কোনো নির্দিষ্ট ঝুঁকি জানা নেই",
      "drying.distortionRisk.value": "ঝুঁকি নেই বা অতি সামান্য ঝুঁকি",
      "drying.rate.value": "দ্রুত থেকে স্বাভাবিক",
      "drying.schedule.0.phase": "প্রাক-উষ্ণ 1",
      "drying.schedule.1.phase": "প্রাক-উষ্ণ 2",
      "drying.schedule.10.phase": "শুকানো",
      "drying.schedule.11.phase": "শুকানো",
      "drying.schedule.12.phase": "শুকানো",
      "drying.schedule.13.phase": "শুকানো",
      "drying.schedule.14.phase": "কন্ডিশনিং",
      "drying.schedule.15.phase": "কুলিং",
      "drying.schedule.15.temperatureC": "থামো",
      "drying.schedule.2.phase": "শুকানো",
      "drying.schedule.3.phase": "শুকানো",
      "drying.schedule.4.phase": "শুকানো",
      "drying.schedule.5.phase": "শুকানো",
      "drying.schedule.6.phase": "শুকানো",
      "drying.schedule.7.phase": "শুকানো",
      "drying.schedule.8.phase": "শুকানো",
      "drying.schedule.9.phase": "শুকানো",
      "drying.scheduleNotes.0": "(1) ) শীতলকরণ: যতক্ষণ না ভাটার ভিতরের তাপমাত্রা 30 °C এর চেয়ে বেশি বাহ্যিক তাপমাত্রা ছাড়িয়ে যায় না।",
      "drying.scheduleNotes.1": "(2) UGL = চূড়ান্ত H% x 0,8 থেকে 0,9.",
      "drying.scheduleNotes.2": "(3) হেইলউড-হরোবিন সমীকরণ ব্যবহার করে (2) নির্ধারিত UGL এবং তাপমাত্রা থেকে RH বিয়োগ করুন।",
      "durability.dryWoodBorers.value": "ক্লাস S - সংবেদনশীল (সমস্ত কাঠের ঝুঁকি)",
      "durability.fungi.value": "ক্লাস 5 - টেকসই নয়",
      "durability.naturalUseClass.value": "ক্লাস 1 - ভিতরে (কোনও স্যাঁতসেঁতে নেই)",
      "durability.notes.0": "এই প্রজাতিটি ইউরোপীয় স্ট্যান্ডার্ড NF EN 350 (2016) এ তালিকাভুক্ত।",
      "durability.preservativeTreatment.dryWoodBorer.value": "উপযুক্ত সংরক্ষণমূলক চিকিত্সা প্রয়োজন",
      "durability.preservativeTreatment.permanentHumidification.value": "ব্যবহার সুপারিশ করা হয় না",
      "durability.preservativeTreatment.temporaryHumidification.value": "উপযুক্ত সংরক্ষণমূলক চিকিত্সা প্রয়োজন",
      "durability.termites.value": "ক্লাস S - সংবেদনশীল",
      "durability.treatability.value": "ক্লাস 2 - মাঝারিভাবে প্রবেশযোগ্য",
      "endUses.0": "বাক্স ও ক্রেট",
      "endUses.1": "উচ্চমানের আসবাব নির্মাণ",
      "endUses.10": "লেদে তৈরি সামগ্রী",
      "endUses.11": "প্লাইউডের সম্মুখ বা পেছনের ভিনিয়ার",
      "endUses.12": "প্লাইউডের ভেতরের ভিনিয়ার",
      "endUses.13": "ছোট কাঠের সামগ্রী",
      "endUses.2": "সাধারণ আসবাব বা আসবাবের উপাদান",
      "endUses.3": "আঠাযুক্ত ল্যামিনেটেড কাঠ",
      "endUses.4": "ঘরের ভেতরের দরজা-জানালার কাঠের কাজ",
      "endUses.5": "ঘরের ভেতরের প্যানেলিং",
      "endUses.6": "মোল্ডিং",
      "endUses.7": "এক বা একাধিক অ্যাসিড-প্রতিরোধী",
      "endUses.8": "ভাস্কর্য",
      "endUses.9": "স্লাইসড ভিনিয়ার",
      "fireSafety.frenchGrading": "পুরুত্ব > 14 mm: M3 (মাঝারি দাহ্য); পুরুত্ব < 14 mm: M4 (সহজে দাহ্য)",
      "fireSafety.notes": "ইউরোপীয় মান EN 14081-1+A1 (আগস্ট 2019) এর প্রয়োজনীয়তার অনুযায়ী কঠিন কাঠের ডিফল্ট গ্রেডিং। এটি খাড়া ব্যবহারের জন্য এবং ছাদের জন্য কাঠের গঠনমূলক গ্রেডের সাথে সম্পর্কিত, যার গড় ঘনত্ব সর্বোচ্চ 0.35 এবং পুরুত্ব সর্বোচ্চ 22 mm।",
      "grading.appearance": "ATIBT গ্রেডিং নীতিমালা (2017) অনুযায়ী প্রধান বিকল্পগুলি হল: FAS (প্রথম এবং দ্বিতীয়), নং 1 কমন এবং সিলেক্ট, নং 2 কমন (এই নিয়মগুলির বিস্তারিত তথ্য ATIBT ওয়েবসাইটে দেখুন)।",
      "grading.structural": "কাঠামোগত অ্যাপ্লিকেশনগুলির জন্য কোনও ভিজ্যুয়াল গ্রেডিং নেই",
      "identity.aliases.0": "আবুরা",
      "identity.displayName": "আবুরা",
      "identity.localNames.0.country": "অ্যাঙ্গোলা",
      "identity.localNames.1.country": "অ্যাঙ্গোলা",
      "identity.localNames.10.country": "নিরক্ষীয় গিনি",
      "identity.localNames.11.country": "ফ্রান্স (আমদানিকৃত গ্রীষ্মমন্ডলীয় কাঠ)",
      "identity.localNames.12.country": "গ্যাবন",
      "identity.localNames.13.country": "জার্মানি (আমদানিকৃত গ্রীষ্মমন্ডলীয় কাঠ)",
      "identity.localNames.14.country": "ঘানা",
      "identity.localNames.15.country": "নাইজেরিয়া",
      "identity.localNames.16.country": "সিয়েরা লিওন",
      "identity.localNames.17.country": "উগান্ডা",
      "identity.localNames.18.country": "জাম্বিয়া",
      "identity.localNames.2.country": "বেনিন",
      "identity.localNames.3.country": "ক্যামেরুন",
      "identity.localNames.4.country": "ক্যামেরুন",
      "identity.localNames.5.country": "মধ্য আফ্রিকান প্রজাতন্ত্র",
      "identity.localNames.6.country": "কঙ্গো",
      "identity.localNames.7.country": "আইভরি কোস্ট",
      "identity.localNames.8.country": "ডেমোক্রেটিক রিপাবলিক অব কঙ্গো",
      "identity.localNames.9.country": "ডেমোক্রেটিক রিপাবলিক অব কঙ্গো",
      "identity.primaryName": "আবুরা",
      "images.0.alt": "আবুরা ফ্ল্যাট কাটা শস্য",
      "images.1.alt": "আবুরা কোয়ার্টার কাটা শস্য",
      "images.2.alt": "আবুরা উদাহরণ ব্যবহার করুন",
      "log.durability.value": "কম (সংরক্ষণমূলক প্রক্রিয়াকরণ আবশ্যক)",
      "log.floats.value": "হ্যাঁ",
      "machining.bluntingEffect.value": "বেশ বেশি",
      "machining.cuttingTools.value": "টাংস্টেন কার্বাইড",
      "machining.notes.0": "ভোঁতা প্রভাব পরিবর্তনশীল।",
      "machining.notes.1": "কাঠের গুঁড়ো মাঝে মাঝে চুলকানি সৃষ্টি করে।",
      "machining.peeling.value": "ভালো",
      "machining.sawteethRecommended.value": "স্টেলাইট-টিপযুক্ত",
      "machining.slicing.value": "ভালো",
      "origin.continent": "আফ্রিকা",
      "origin.countries.0": "অ্যাঙ্গোলা",
      "origin.countries.1": "বেনিন",
      "origin.countries.10": "জার্মানি (আমদানিকৃত গ্রীষ্মমন্ডলীয় কাঠ)",
      "origin.countries.11": "ঘানা",
      "origin.countries.12": "নাইজেরিয়া",
      "origin.countries.13": "সিয়েরা লিওন",
      "origin.countries.14": "উগান্ডা",
      "origin.countries.15": "জাম্বিয়া",
      "origin.countries.2": "ক্যামেরুন",
      "origin.countries.3": "মধ্য আফ্রিকান প্রজাতন্ত্র",
      "origin.countries.4": "কঙ্গো",
      "origin.countries.5": "আইভরি কোস্ট",
      "origin.countries.6": "ডেমোক্রেটিক রিপাবলিক অব কঙ্গো",
      "origin.countries.7": "নিরক্ষীয় গিনি",
      "origin.countries.8": "ফ্রান্স (আমদানিকৃত গ্রীষ্মমন্ডলীয় কাঠ)",
      "origin.countries.9": "গ্যাবন"
    },
    "africa-afara": {
      "appearance.colourReference.value": "হালকা হলুদ",
      "appearance.grain.value": "সোজা বা আন্তঃবদ্ধ",
      "appearance.interlockedGrain.value": "সামান্য",
      "appearance.notes.0": "কখনও কখনও ভঙ্গুর।",
      "appearance.notes.1": "কিছু লগের একটি কালো ধূসর হার্টউড থাকে, কমবেশি শিরাযুক্ত।",
      "appearance.sapwood.value": "পৃথক নয়",
      "appearance.texture.value": "মাঝারি",
      "assembly.nailingAndScrewing.value": "ভালো",
      "cites.raw": "এই প্রজাতিটি CITES পরিশিষ্টে (ওয়াশিংটন কনভেনশন 2023) তালিকাভুক্ত নয়।",
      "drying.casehardeningRisk.value": "কোনো নির্দিষ্ট ঝুঁকি জানা নেই",
      "drying.checkingRisk.value": "ঝুঁকি নেই বা অতি সামান্য ঝুঁকি",
      "drying.collapseRisk.value": "কোনো নির্দিষ্ট ঝুঁকি জানা নেই",
      "drying.distortionRisk.value": "ঝুঁকি নেই বা অতি সামান্য ঝুঁকি",
      "drying.rate.value": "দ্রুত থেকে স্বাভাবিক",
      "drying.schedule.0.phase": "প্রাক-উষ্ণ 1",
      "drying.schedule.1.phase": "প্রাক-উষ্ণ 2",
      "drying.schedule.10.phase": "শুকানো",
      "drying.schedule.11.phase": "শুকানো",
      "drying.schedule.12.phase": "শুকানো",
      "drying.schedule.13.phase": "শুকানো",
      "drying.schedule.14.phase": "কন্ডিশনিং",
      "drying.schedule.15.phase": "কুলিং",
      "drying.schedule.15.temperatureC": "থামো",
      "drying.schedule.2.phase": "শুকানো",
      "drying.schedule.3.phase": "শুকানো",
      "drying.schedule.4.phase": "শুকানো",
      "drying.schedule.5.phase": "শুকানো",
      "drying.schedule.6.phase": "শুকানো",
      "drying.schedule.7.phase": "শুকানো",
      "drying.schedule.8.phase": "শুকানো",
      "drying.schedule.9.phase": "শুকানো",
      "drying.scheduleNotes.0": "(1) ) শীতলকরণ: যতক্ষণ না ভাটার ভিতরের তাপমাত্রা 30 °C এর চেয়ে বেশি বাহ্যিক তাপমাত্রা ছাড়িয়ে যায় না।",
      "drying.scheduleNotes.1": "(2) UGL = চূড়ান্ত H% x 0,8 থেকে 0,9.",
      "drying.scheduleNotes.2": "(3) হেইলউড-হরোবিন সমীকরণ ব্যবহার করে (2) নির্ধারিত UGL এবং তাপমাত্রা থেকে RH বিয়োগ করুন।",
      "durability.dryWoodBorers.value": "ক্লাস S - সংবেদনশীল (সমস্ত কাঠের ঝুঁকি)",
      "durability.fungi.value": "ক্লাস 4 - দুর্বলভাবে টেকসই",
      "durability.naturalUseClass.value": "ক্লাস 1 - ভিতরে (কোনও স্যাঁতসেঁতে নেই)",
      "durability.notes.0": "এই প্রজাতিটি ইউরোপীয় স্ট্যান্ডার্ড NF EN 350 (2016) এ তালিকাভুক্ত।",
      "durability.notes.1": "পরিবর্তনশীল ব্যাপ্তিযোগ্যতার (কম থেকে ভাল) কারণে সংরক্ষণমূলক চিকিত্সা কখনও কখনও কঠিন হয়।",
      "durability.preservativeTreatment.dryWoodBorer.value": "উপযুক্ত সংরক্ষণমূলক চিকিত্সা প্রয়োজন",
      "durability.preservativeTreatment.permanentHumidification.value": "ব্যবহার সুপারিশ করা হয় না",
      "durability.preservativeTreatment.temporaryHumidification.value": "উপযুক্ত সংরক্ষণমূলক চিকিত্সা প্রয়োজন",
      "durability.termites.value": "ক্লাস S - সংবেদনশীল",
      "durability.treatability.value": "ক্লাস 2 - মাঝারিভাবে প্রবেশযোগ্য",
      "endUseNotes.0": "কাঠের গুঁড়ো মেশিনিংয়ের সময় অ্যালার্জির প্রতিক্রিয়া সৃষ্টি করতে পারে।",
      "endUses.0": "ব্লকবোর্ড",
      "endUses.1": "বাক্স ও ক্রেট",
      "endUses.10": "আসন",
      "endUses.11": "স্লাইসড ভিনিয়ার",
      "endUses.12": "প্লাইউডের সম্মুখ বা পেছনের ভিনিয়ার",
      "endUses.13": "প্লাইউডের ভেতরের ভিনিয়ার",
      "endUses.14": "কাঠের ফ্রেমের বাড়ি",
      "endUses.15": "ছোট কাঠের সামগ্রী",
      "endUses.2": "সাধারণ আসবাব বা আসবাবের উপাদান",
      "endUses.3": "বাইরের দরজা-জানালার কাঠের কাজ",
      "endUses.4": "ফাইবারবোর্ড বা পার্টিকেলবোর্ড",
      "endUses.5": "আঠাযুক্ত ল্যামিনেটেড কাঠ",
      "endUses.6": "ঘরের ভেতরের দরজা-জানালার কাঠের কাজ",
      "endUses.7": "ঘরের ভেতরের প্যানেলিং",
      "endUses.8": "হালকা কাঠামোগত কাজ",
      "endUses.9": "মোল্ডিং",
      "fireSafety.frenchGrading": "পুরুত্ব > 14 mm: M3 (মাঝারি দাহ্য); পুরুত্ব < 14 mm: M4 (সহজে দাহ্য)",
      "fireSafety.notes": "ইউরোপীয় মান EN 14081-1+A1 (আগস্ট 2019) এর প্রয়োজনীয়তার অনুযায়ী কঠিন কাঠের ডিফল্ট গ্রেডিং। এটি খাড়া ব্যবহারের জন্য এবং ছাদের জন্য কাঠের গঠনমূলক গ্রেডের সাথে সম্পর্কিত, যার গড় ঘনত্ব সর্বোচ্চ 0.35 এবং পুরুত্ব সর্বোচ্চ 22 mm।",
      "grading.appearance": "ATIBT গ্রেডিং নীতিমালা (2017) অনুযায়ী প্রধান বিকল্পগুলি হল: FAS (প্রথম এবং দ্বিতীয়), নং 1 কমন এবং সিলেক্ট, নং 2 কমন (এই নিয়মগুলির বিস্তারিত তথ্য ATIBT ওয়েবসাইটে দেখুন)।",
      "grading.structural": "ফরাসি স্ট্যান্ডার্ড NF B 52-001-1 (2018) অনুসারে, শক্তি শ্রেণী D24 ভিজ্যুয়াল গ্রেডিং দ্বারা সরবরাহ করা যেতে পারে।",
      "identity.aliases.0": "আফারা",
      "identity.displayName": "আফারা",
      "identity.localNames.0.country": "বেনিন",
      "identity.localNames.1.country": "ক্যামেরুন",
      "identity.localNames.10.country": "ফ্রান্স (আমদানিকৃত গ্রীষ্মমন্ডলীয় কাঠ)",
      "identity.localNames.11.country": "গ্যাবন",
      "identity.localNames.12.country": "ঘানা",
      "identity.localNames.13.country": "নাইজেরিয়া",
      "identity.localNames.14.country": "নাইজেরিয়া",
      "identity.localNames.15.country": "সিয়েরা লিওন",
      "identity.localNames.16.country": "মার্কিন যুক্তরাষ্ট্র (আমদানিকৃত গ্রীষ্মমন্ডলীয় কাঠ)",
      "identity.localNames.2.country": "মধ্য আফ্রিকান প্রজাতন্ত্র",
      "identity.localNames.3.country": "কঙ্গো",
      "identity.localNames.4.country": "আইভরি কোস্ট",
      "identity.localNames.5.country": "ডেমোক্রেটিক রিপাবলিক অব কঙ্গো",
      "identity.localNames.6.country": "নিরক্ষীয় গিনি",
      "identity.localNames.7.country": "ফ্রান্স (আমদানিকৃত গ্রীষ্মমন্ডলীয় কাঠ)",
      "identity.localNames.8.country": "ফ্রান্স (আমদানিকৃত গ্রীষ্মমন্ডলীয় কাঠ)",
      "identity.localNames.9.country": "ফ্রান্স (আমদানিকৃত গ্রীষ্মমন্ডলীয় কাঠ)",
      "identity.primaryName": "আফারা",
      "images.0.alt": "আফারা ফ্ল্যাট কাটা শস্য",
      "images.1.alt": "আফারা কোয়ার্টার কাটা শস্য",
      "images.2.alt": "আফারা উদাহরণ ব্যবহার করুন",
      "log.durability.value": "কম (সংরক্ষণমূলক প্রক্রিয়াকরণ আবশ্যক)",
      "log.floats.value": "হ্যাঁ",
      "machining.bluntingEffect.value": "স্বাভাবিক",
      "machining.cuttingTools.value": "সাধারণ",
      "machining.notes.0": "কিছু লগের মধ্যে অভ্যন্তরীণ চাপ (সাধারণত বৃক্ষরোপণ থেকে কাঠ)।",
      "machining.notes.1": "কখনও কখনও, ভোঁতা প্রভাব বেশ বেশি।",
      "machining.peeling.value": "ভালো",
      "machining.sawteethRecommended.value": "সাধারণ বা সংকর ইস্পাত",
      "machining.slicing.value": "ভালো",
      "origin.continent": "আফ্রিকা",
      "origin.countries.0": "বেনিন",
      "origin.countries.1": "ক্যামেরুন",
      "origin.countries.10": "নাইজেরিয়া",
      "origin.countries.11": "সিয়েরা লিওন",
      "origin.countries.12": "মার্কিন যুক্তরাষ্ট্র (আমদানিকৃত গ্রীষ্মমন্ডলীয় কাঠ)",
      "origin.countries.2": "মধ্য আফ্রিকান প্রজাতন্ত্র",
      "origin.countries.3": "কঙ্গো",
      "origin.countries.4": "আইভরি কোস্ট",
      "origin.countries.5": "ডেমোক্রেটিক রিপাবলিক অব কঙ্গো",
      "origin.countries.6": "নিরক্ষীয় গিনি",
      "origin.countries.7": "ফ্রান্স (আমদানিকৃত গ্রীষ্মমন্ডলীয় কাঠ)",
      "origin.countries.8": "গ্যাবন",
      "origin.countries.9": "ঘানা"
    },
    "africa-african-canarium": {
      "appearance.colourReference.value": "গোলাপি-বাদামি",
      "appearance.grain.value": "আন্তঃবদ্ধ",
      "appearance.interlockedGrain.value": "স্পষ্ট",
      "appearance.notes.0": "হালকা বাদামী, সামান্য গোলাপী।",
      "appearance.notes.1": "বাতাসের কম্পনের সম্ভাব্য উপস্থিতি।",
      "appearance.sapwood.value": "পৃথক নয়",
      "appearance.texture.value": "মোটা",
      "assembly.nailingAndScrewing.value": "দুর্বল",
      "cites.raw": "এই প্রজাতিটি CITES পরিশিষ্টে (ওয়াশিংটন কনভেনশন 2023) তালিকাভুক্ত নয়।",
      "drying.casehardeningRisk.value": "কোনো নির্দিষ্ট ঝুঁকি জানা নেই",
      "drying.checkingRisk.value": "উচ্চ ঝুঁকি",
      "drying.collapseRisk.value": "হ্যাঁ",
      "drying.distortionRisk.value": "উচ্চ ঝুঁকি",
      "drying.rate.value": "ধীর",
      "drying.schedule.0.phase": "প্রাক-উষ্ণ 1",
      "drying.schedule.1.phase": "প্রাক-উষ্ণ 2",
      "drying.schedule.10.phase": "শুকানো",
      "drying.schedule.11.phase": "শুকানো",
      "drying.schedule.12.phase": "শুকানো",
      "drying.schedule.13.phase": "শুকানো",
      "drying.schedule.14.phase": "কন্ডিশনিং",
      "drying.schedule.15.phase": "কুলিং",
      "drying.schedule.15.temperatureC": "থামো",
      "drying.schedule.2.phase": "শুকানো",
      "drying.schedule.3.phase": "শুকানো",
      "drying.schedule.4.phase": "শুকানো",
      "drying.schedule.5.phase": "শুকানো",
      "drying.schedule.6.phase": "শুকানো",
      "drying.schedule.7.phase": "শুকানো",
      "drying.schedule.8.phase": "শুকানো",
      "drying.schedule.9.phase": "শুকানো",
      "drying.scheduleNotes.0": "(1) ) শীতলকরণ: যতক্ষণ না ভাটার ভিতরের তাপমাত্রা 30 °C এর চেয়ে বেশি বাহ্যিক তাপমাত্রা ছাড়িয়ে যায় না।",
      "drying.scheduleNotes.1": "(2) UGL = চূড়ান্ত H% x 0,8 থেকে 0,9.",
      "drying.scheduleNotes.2": "(3) হেইলউড-হরোবিন সমীকরণ ব্যবহার করে (2) নির্ধারিত UGL এবং তাপমাত্রা থেকে RH বিয়োগ করুন।",
      "durability.dryWoodBorers.value": "ক্লাস S - সংবেদনশীল (সমস্ত কাঠের ঝুঁকি)",
      "durability.fungi.value": "ক্লাস 5 - টেকসই নয়",
      "durability.naturalUseClass.value": "ক্লাস 1 - ভিতরে (কোনও স্যাঁতসেঁতে নেই)",
      "durability.notes.0": "এই প্রজাতিটি ইউরোপীয় স্ট্যান্ডার্ড NF EN 350 (2016) এ তালিকাভুক্ত।",
      "durability.notes.1": "নীল দাগ হওয়ার প্রবণতা।",
      "durability.preservativeTreatment.dryWoodBorer.value": "উপযুক্ত সংরক্ষণমূলক চিকিত্সা প্রয়োজন",
      "durability.preservativeTreatment.permanentHumidification.value": "ব্যবহার সুপারিশ করা হয় না",
      "durability.preservativeTreatment.temporaryHumidification.value": "ব্যবহার সুপারিশ করা হয় না",
      "durability.termites.value": "ক্লাস S - সংবেদনশীল",
      "durability.treatability.value": "ক্লাস 4 - প্রবেশযোগ্য নয়",
      "endUseNotes.0": "পাতলা কাঠের জন্য ওকোউম (অকুমিয়া ক্লেইনানা) এর বিকল্প হিসাবে ব্যবহার করা যেতে পারে।",
      "endUses.0": "ব্লকবোর্ড",
      "endUses.1": "বাক্স ও ক্রেট",
      "endUses.2": "সাধারণ আসবাব বা আসবাবের উপাদান",
      "endUses.3": "কংক্রিটের ফর্মওয়ার্ক",
      "endUses.4": "ঘরের ভেতরের দরজা-জানালার কাঠের কাজ",
      "endUses.5": "ঘরের ভেতরের প্যানেলিং",
      "endUses.6": "স্লাইসড ভিনিয়ার",
      "endUses.7": "প্লাইউডের সম্মুখ বা পেছনের ভিনিয়ার",
      "endUses.8": "প্লাইউডের ভেতরের ভিনিয়ার",
      "fireSafety.frenchGrading": "পুরুত্ব > 14 mm: M3 (মাঝারি দাহ্য); পুরুত্ব < 14 mm: M4 (সহজে দাহ্য)",
      "fireSafety.notes": "ইউরোপীয় মান EN 14081-1+A1 (আগস্ট 2019) এর প্রয়োজনীয়তার অনুযায়ী কঠিন কাঠের ডিফল্ট গ্রেডিং। এটি খাড়া ব্যবহারের জন্য এবং ছাদের জন্য কাঠের গঠনমূলক গ্রেডের সাথে সম্পর্কিত, যার গড় ঘনত্ব সর্বোচ্চ 0.35 এবং পুরুত্ব সর্বোচ্চ 22 mm।",
      "grading.appearance": "ATIBT গ্রেডিং নীতিমালা (2017) অনুযায়ী প্রধান বিকল্পগুলি হল: FAS (প্রথম এবং দ্বিতীয়), নং 1 কমন এবং সিলেক্ট, নং 2 কমন (এই নিয়মগুলির বিস্তারিত তথ্য ATIBT ওয়েবসাইটে দেখুন)।",
      "grading.structural": "কাঠামোগত অ্যাপ্লিকেশনগুলির জন্য কোনও ভিজ্যুয়াল গ্রেডিং নেই",
      "identity.aliases.0": "আফ্রিকান ক্যানারিয়াম",
      "identity.displayName": "আফ্রিকান ক্যানারিয়াম",
      "identity.localNames.0.country": "অ্যাঙ্গোলা",
      "identity.localNames.1.country": "ক্যামেরুন",
      "identity.localNames.10.country": "ঘানা",
      "identity.localNames.11.country": "ঘানা",
      "identity.localNames.12.country": "নাইজেরিয়া",
      "identity.localNames.13.country": "সিয়েরা লিওন",
      "identity.localNames.14.country": "উগান্ডা",
      "identity.localNames.15.country": "যুক্তরাজ্য (আমদানিকৃত গ্রীষ্মমন্ডলীয় কাঠ)",
      "identity.localNames.2.country": "মধ্য আফ্রিকান প্রজাতন্ত্র",
      "identity.localNames.3.country": "কঙ্গো",
      "identity.localNames.4.country": "আইভরি কোস্ট",
      "identity.localNames.5.country": "ডেমোক্রেটিক রিপাবলিক অব কঙ্গো",
      "identity.localNames.6.country": "ডেমোক্রেটিক রিপাবলিক অব কঙ্গো",
      "identity.localNames.7.country": "নিরক্ষীয় গিনি",
      "identity.localNames.8.country": "গ্যাবন",
      "identity.localNames.9.country": "গ্যাবন",
      "identity.primaryName": "আফ্রিকান ক্যানারিয়াম",
      "images.0.alt": "আফ্রিকান ক্যানারিয়াম ফ্ল্যাট কাটা শস্য",
      "images.1.alt": "আফ্রিকান ক্যানারিয়াম কোয়ার্টার কটা শস্য",
      "log.durability.value": "কম (সংরক্ষণমূলক প্রক্রিয়াকরণ আবশ্যক)",
      "log.floats.value": "হ্যাঁ",
      "log.sapwoodThickness.value": "5 থেকে 10 cm",
      "machining.bluntingEffect.value": "বেশ বেশি",
      "machining.cuttingTools.value": "টাংস্টেন কার্বাইড",
      "machining.peeling.value": "ভালো",
      "machining.sawteethRecommended.value": "স্টেলাইট-টিপযুক্ত",
      "machining.slicing.value": "ভালো",
      "origin.continent": "আফ্রিকা",
      "origin.countries.0": "অ্যাঙ্গোলা",
      "origin.countries.1": "ক্যামেরুন",
      "origin.countries.10": "সিয়েরা লিওন",
      "origin.countries.11": "উগান্ডা",
      "origin.countries.12": "যুক্তরাজ্য (আমদানিকৃত গ্রীষ্মমন্ডলীয় কাঠ)",
      "origin.countries.2": "মধ্য আফ্রিকান প্রজাতন্ত্র",
      "origin.countries.3": "কঙ্গো",
      "origin.countries.4": "আইভরি কোস্ট",
      "origin.countries.5": "ডেমোক্রেটিক রিপাবলিক অব কঙ্গো",
      "origin.countries.6": "নিরক্ষীয় গিনি",
      "origin.countries.7": "গ্যাবন",
      "origin.countries.8": "ঘানা",
      "origin.countries.9": "নাইজেরিয়া"
    },
    "africa-african-cordia": {
      "appearance.colourReference.value": "হালকা বাদামি",
      "appearance.grain.value": "সোজা বা আন্তঃবদ্ধ",
      "appearance.interlockedGrain.value": "সামান্য",
      "appearance.notes.0": "হালকা বাদামী থেকে ফ্যাকাশে সোনালি বাদামী, কখনও কখনও গোলাপী বাদামী।",
      "appearance.notes.1": "সবুজ কাঠের জন্য সুগন্ধযুক্ত গন্ধ।",
      "appearance.notes.2": "মাঝারি থেকে মোটা টেক্সচার।",
      "appearance.sapwood.value": "স্পষ্টভাবে পৃথক নয়",
      "appearance.texture.value": "মাঝারি",
      "assembly.nailingAndScrewing.value": "ভালো",
      "cites.raw": "এই প্রজাতিটি CITES পরিশিষ্টে (ওয়াশিংটন কনভেনশন 2023) তালিকাভুক্ত নয়।",
      "drying.casehardeningRisk.value": "কোনো নির্দিষ্ট ঝুঁকি জানা নেই",
      "drying.checkingRisk.value": "ঝুঁকি নেই বা অতি সামান্য ঝুঁকি",
      "drying.collapseRisk.value": "কোনো নির্দিষ্ট ঝুঁকি জানা নেই",
      "drying.distortionRisk.value": "সামান্য ঝুঁকি",
      "drying.rate.value": "দ্রুত",
      "drying.schedule.0.phase": "প্রাক-উষ্ণ 1",
      "drying.schedule.1.phase": "প্রাক-উষ্ণ 2",
      "drying.schedule.10.phase": "শুকানো",
      "drying.schedule.11.phase": "শুকানো",
      "drying.schedule.12.phase": "শুকানো",
      "drying.schedule.13.phase": "শুকানো",
      "drying.schedule.14.phase": "কন্ডিশনিং",
      "drying.schedule.15.phase": "কুলিং",
      "drying.schedule.15.temperatureC": "থামো",
      "drying.schedule.2.phase": "শুকানো",
      "drying.schedule.3.phase": "শুকানো",
      "drying.schedule.4.phase": "শুকানো",
      "drying.schedule.5.phase": "শুকানো",
      "drying.schedule.6.phase": "শুকানো",
      "drying.schedule.7.phase": "শুকানো",
      "drying.schedule.8.phase": "শুকানো",
      "drying.schedule.9.phase": "শুকানো",
      "drying.scheduleNotes.0": "(1) ) শীতলকরণ: যতক্ষণ না ভাটার ভিতরের তাপমাত্রা 30 °C এর চেয়ে বেশি বাহ্যিক তাপমাত্রা ছাড়িয়ে যায় না।",
      "drying.scheduleNotes.1": "(2) UGL = চূড়ান্ত H% x 0,8 থেকে 0,9.",
      "drying.scheduleNotes.2": "(3) হেইলউড-হরোবিন সমীকরণ ব্যবহার করে (2) নির্ধারিত UGL এবং তাপমাত্রা থেকে RH বিয়োগ করুন।",
      "durability.dryWoodBorers.value": "ক্লাস D - টেকসই (হার্টডাব্লু. টেকসই কিন্তু এসএপিডব্লিউ. স্পষ্টভাবে চিহ্নিত করা হয়নি)",
      "durability.fungi.value": "ক্লাস 3 - মাঝারি টেকসই",
      "durability.naturalUseClass.value": "ক্লাস 2 - ভিতরে বা আন্ডার কভার (স্যাঁতসেঁতে সম্ভব)",
      "durability.notes.0": "এই প্রজাতিটি ইউরোপীয় স্ট্যান্ডার্ড NF EN 350 (2016) এ তালিকাভুক্ত।",
      "durability.preservativeTreatment.dryWoodBorer.value": "কোনও সংরক্ষণমূলক চিকিত্সার প্রয়োজন হয় না",
      "durability.preservativeTreatment.permanentHumidification.value": "ব্যবহার সুপারিশ করা হয় না",
      "durability.preservativeTreatment.temporaryHumidification.value": "উপযুক্ত সংরক্ষণমূলক চিকিত্সা প্রয়োজন",
      "durability.termites.value": "ক্লাস D - টেকসই",
      "durability.treatability.value": "ক্লাস 3 - দুর্বলভাবে প্রবেশযোগ্য",
      "endUseNotes.0": "একটি ভাল সমাপ্তি পেতে ভরাট করার পরামর্শ দেওয়া হয়।",
      "endUses.0": "উচ্চমানের আসবাব নির্মাণ",
      "endUses.1": "সাধারণ আসবাব বা আসবাবের উপাদান",
      "endUses.2": "বাইরের দরজা-জানালার কাঠের কাজ",
      "endUses.3": "ঘরের ভেতরের দরজা-জানালার কাঠের কাজ",
      "endUses.4": "ঘরের ভেতরের প্যানেলিং",
      "endUses.5": "স্লাইসড ভিনিয়ার",
      "endUses.6": "লেদে তৈরি সামগ্রী",
      "endUses.7": "ছোট কাঠের সামগ্রী",
      "fireSafety.frenchGrading": "পুরুত্ব > 14 mm: M3 (মাঝারি দাহ্য); পুরুত্ব < 14 mm: M4 (সহজে দাহ্য)",
      "fireSafety.notes": "ইউরোপীয় মান EN 14081-1+A1 (আগস্ট 2019) এর প্রয়োজনীয়তার অনুযায়ী কঠিন কাঠের ডিফল্ট গ্রেডিং। এটি খাড়া ব্যবহারের জন্য এবং ছাদের জন্য কাঠের গঠনমূলক গ্রেডের সাথে সম্পর্কিত, যার গড় ঘনত্ব সর্বোচ্চ 0.35 এবং পুরুত্ব সর্বোচ্চ 22 mm।",
      "grading.appearance": "ATIBT গ্রেডিং নীতিমালা (2017) অনুযায়ী প্রধান বিকল্পগুলি হল: FAS (প্রথম এবং দ্বিতীয়), নং 1 কমন এবং সিলেক্ট, নং 2 কমন (এই নিয়মগুলির বিস্তারিত তথ্য ATIBT ওয়েবসাইটে দেখুন)।",
      "grading.structural": "কাঠামোগত অ্যাপ্লিকেশনগুলির জন্য কোনও ভিজ্যুয়াল গ্রেডিং নেই",
      "identity.aliases.0": "আফ্রিকান কর্ডিয়া",
      "identity.displayName": "আফ্রিকান কর্ডিয়া",
      "identity.localNames.0.country": "ক্যামেরুন",
      "identity.localNames.1.country": "ক্যামেরুন",
      "identity.localNames.2.country": "ডেমোক্রেটিক রিপাবলিক অব কঙ্গো",
      "identity.localNames.3.country": "ফ্রান্স (আমদানিকৃত গ্রীষ্মমন্ডলীয় কাঠ)",
      "identity.localNames.4.country": "গ্যাবন",
      "identity.localNames.5.country": "গ্যাবন",
      "identity.localNames.6.country": "জার্মানি (আমদানিকৃত গ্রীষ্মমন্ডলীয় কাঠ)",
      "identity.localNames.7.country": "নাইজেরিয়া",
      "identity.localNames.8.country": "যুক্তরাজ্য (আমদানিকৃত গ্রীষ্মমন্ডলীয় কাঠ)",
      "identity.primaryName": "আফ্রিকান কর্ডিয়া",
      "images.0.alt": "আফ্রিকান কর্ডিয়া ফ্ল্যাট কাটা শস্য",
      "images.1.alt": "আফ্রিকান কর্ডিয়া কোয়ার্টার কাটা শস্য",
      "log.durability.value": "মাঝারি (প্রক্রিয়াকরণ সুপারিশকৃত)",
      "log.floats.value": "হ্যাঁ",
      "log.sapwoodThickness.value": "4 থেকে 6 cm",
      "machining.bluntingEffect.value": "স্বাভাবিক",
      "machining.cuttingTools.value": "সাধারণ",
      "machining.peeling.value": "ভালো",
      "machining.sawteethRecommended.value": "সাধারণ বা সংকর ইস্পাত",
      "machining.slicing.value": "ভালো",
      "origin.continent": "আফ্রিকা",
      "origin.countries.0": "ক্যামেরুন",
      "origin.countries.1": "ডেমোক্রেটিক রিপাবলিক অব কঙ্গো",
      "origin.countries.2": "ফ্রান্স (আমদানিকৃত গ্রীষ্মমন্ডলীয় কাঠ)",
      "origin.countries.3": "গ্যাবন",
      "origin.countries.4": "জার্মানি (আমদানিকৃত গ্রীষ্মমন্ডলীয় কাঠ)",
      "origin.countries.5": "নাইজেরিয়া",
      "origin.countries.6": "যুক্তরাজ্য (আমদানিকৃত গ্রীষ্মমন্ডলীয় কাঠ)"
    },
    "africa-african-ebony": {
      "appearance.colourReference.value": "কালো — আংশিক কোয়ার্টার-সন",
      "appearance.grain.value": "সোজা বা আন্তঃবদ্ধ",
      "appearance.interlockedGrain.value": "সামান্য",
      "appearance.notes.0": "লগগুলি বিভিন্ন ধরণের ত্রুটি উপস্থাপন করতে পারে, বিশেষত ছোট পিনহোল এবং হার্টউড পচা।",
      "appearance.notes.1": "কাঠ অভিন্ন কালো থেকে কালো বাদামী (ডি. মেসপিলিফর্মিস)।",
      "appearance.sapwood.value": "স্পষ্টভাবে পৃথক",
      "appearance.texture.value": "সূক্ষ্ম",
      "assembly.nailingAndScrewing.value": "ভালো, তবে আগে ছিদ্র করা প্রয়োজন",
      "assembly.notes.0": "উচ্চ নির্দিষ্ট মাধ্যাকর্ষণ: আঠালো বিশেষত অনুশীলনের কোড মেনে সম্পাদন করা আবশ্যক।",
      "cites.raw": "এই প্রজাতিটি CITES পরিশিষ্টে (ওয়াশিংটন কনভেনশন 2023) তালিকাভুক্ত নয়।",
      "drying.casehardeningRisk.value": "কোনো নির্দিষ্ট ঝুঁকি জানা নেই",
      "drying.checkingRisk.value": "উচ্চ ঝুঁকি",
      "drying.collapseRisk.value": "কোনো নির্দিষ্ট ঝুঁকি জানা নেই",
      "drying.distortionRisk.value": "উচ্চ ঝুঁকি",
      "drying.rate.value": "ধীর",
      "drying.schedule.0.phase": "প্রাক-উষ্ণ 1",
      "drying.schedule.1.phase": "প্রাক-উষ্ণ 2",
      "drying.schedule.10.phase": "শুকানো",
      "drying.schedule.11.phase": "শুকানো",
      "drying.schedule.12.phase": "শুকানো",
      "drying.schedule.13.phase": "শুকানো",
      "drying.schedule.14.phase": "কন্ডিশনিং",
      "drying.schedule.15.phase": "কুলিং",
      "drying.schedule.15.temperatureC": "থামো",
      "drying.schedule.2.phase": "শুকানো",
      "drying.schedule.3.phase": "শুকানো",
      "drying.schedule.4.phase": "শুকানো",
      "drying.schedule.5.phase": "শুকানো",
      "drying.schedule.6.phase": "শুকানো",
      "drying.schedule.7.phase": "শুকানো",
      "drying.schedule.8.phase": "শুকানো",
      "drying.schedule.9.phase": "শুকানো",
      "drying.scheduleNotes.0": "(1) ) শীতলকরণ: যতক্ষণ না ভাটার ভিতরের তাপমাত্রা 30 °C এর চেয়ে বেশি বাহ্যিক তাপমাত্রা ছাড়িয়ে যায় না।",
      "drying.scheduleNotes.1": "(2) UGL = চূড়ান্ত H% x 0,8 থেকে 0,9.",
      "drying.scheduleNotes.2": "(3) হেইলউড-হরোবিন সমীকরণ ব্যবহার করে (2) নির্ধারিত UGL এবং তাপমাত্রা থেকে RH বিয়োগ করুন।",
      "durability.dryWoodBorers.value": "ক্লাস D - টেকসই (স্যাপউড সীমাবদ্ধ, স্যাপউডের ঝুঁকি সীমাবদ্ধ)",
      "durability.fungi.value": "ক্লাস 1 - খুব টেকসই",
      "durability.naturalUseClass.value": "ক্লাস 4 - ভূগর্ভস্থ বা মিঠা জলের যোগাযোগে",
      "durability.preservativeTreatment.dryWoodBorer.value": "কোনও সংরক্ষণমূলক চিকিত্সার প্রয়োজন হয় না",
      "durability.preservativeTreatment.permanentHumidification.value": "কোনও সংরক্ষণমূলক চিকিত্সার প্রয়োজন হয় না",
      "durability.preservativeTreatment.temporaryHumidification.value": "কোনও সংরক্ষণমূলক চিকিত্সার প্রয়োজন হয় না",
      "durability.termites.value": "ক্লাস D - টেকসই",
      "durability.treatability.value": "ক্লাস 4 - প্রবেশযোগ্য নয়",
      "endUseNotes.0": "পলিয়েস্টার লেপ এবং আন্ডারকোটগুলির জন্য অ্যালকোহলের সাথে একটি প্রাথমিক পৃষ্ঠের চিকিত্সা সুপারিশ করা হয়।",
      "endUses.0": "উচ্চমানের আসবাব নির্মাণ",
      "endUses.1": "বাদ্যযন্ত্র",
      "endUses.2": "ভাস্কর্য",
      "endUses.3": "যন্ত্রের হাতল (স্থিতিস্থাপক কাঠ)",
      "endUses.4": "লেদে তৈরি সামগ্রী",
      "endUses.5": "বায়ুবাদ্য",
      "endUses.6": "ছোট কাঠের সামগ্রী",
      "fireSafety.frenchGrading": "পুরুত্ব > 14 mm: M3 (মাঝারি দাহ্য); পুরুত্ব < 14 mm: M4 (সহজে দাহ্য)",
      "fireSafety.notes": "ইউরোপীয় মান EN 14081-1+A1 (আগস্ট 2019) এর প্রয়োজনীয়তার অনুযায়ী কঠিন কাঠের ডিফল্ট গ্রেডিং। এটি খাড়া ব্যবহারের জন্য এবং ছাদের জন্য কাঠের গঠনমূলক গ্রেডের সাথে সম্পর্কিত, যার গড় ঘনত্ব সর্বোচ্চ 0.35 এবং পুরুত্ব সর্বোচ্চ 22 mm।",
      "grading.appearance": "এই ক্যাবিনেটওয়ার্ক প্রজাতির জন্য কোনও প্রচলিত গ্রেডিং নিয়ম নেই। চূড়ান্ত ব্যবহার অনুযায়ী গ্রেডিং।",
      "grading.structural": "কাঠামোগত অ্যাপ্লিকেশনগুলির জন্য কোনও ভিজ্যুয়াল গ্রেডিং নেই",
      "identity.aliases.0": "আফ্রিকান আবলুস",
      "identity.displayName": "আফ্রিকান আবলুস",
      "identity.localNames.0.country": "বেনিন",
      "identity.localNames.1.country": "বেনিন",
      "identity.localNames.10.country": "ফ্রান্স (আমদানিকৃত গ্রীষ্মমন্ডলীয় কাঠ)",
      "identity.localNames.11.country": "গ্যাবন",
      "identity.localNames.12.country": "জার্মানি (আমদানিকৃত গ্রীষ্মমন্ডলীয় কাঠ)",
      "identity.localNames.13.country": "নাইজেরিয়া",
      "identity.localNames.14.country": "নাইজেরিয়া",
      "identity.localNames.15.country": "নাইজেরিয়া",
      "identity.localNames.16.country": "নাইজেরিয়া",
      "identity.localNames.17.country": "যুক্তরাজ্য (আমদানিকৃত গ্রীষ্মমন্ডলীয় কাঠ)",
      "identity.localNames.2.country": "ক্যামেরুন",
      "identity.localNames.3.country": "ক্যামেরুন",
      "identity.localNames.4.country": "ক্যামেরুন",
      "identity.localNames.5.country": "ক্যামেরুন",
      "identity.localNames.6.country": "মধ্য আফ্রিকান প্রজাতন্ত্র",
      "identity.localNames.7.country": "মধ্য আফ্রিকান প্রজাতন্ত্র",
      "identity.localNames.8.country": "কঙ্গো",
      "identity.localNames.9.country": "নিরক্ষীয় গিনি",
      "identity.notes.0": "অন্যান্য আফ্রিকান ডায়োস্পাইরোস প্রজাতিগুলি তাদের হালকা রঙের কারণে বাণিজ্যিকীকরণ করা হয় না (উদাঃ: ডি.সানজামিনিকা)।",
      "identity.notes.1": "তদুপরি, আরও অনেক ডায়োস্পাইরোস প্রজাতি রয়েছে, বিশেষত এশিয়ায় - ওসিয়ানিয়া: অন্যদের মধ্যে, মাদাগাস্কারের ডি.পেরিরি, ডি.সেলিবিকা এবং ডি.রুম্ফি (এবেন ডি ম্যাকাসার)।",
      "identity.notes.2": "কাঠ প্রায়শই 1 m থেকে 1 এর ছোট লগগুলিতে বাণিজ্যিকীকরণ করা হয়, 5 মি দীর্ঘ।",
      "identity.primaryName": "আফ্রিকান আবলুস",
      "images.0.alt": "আফ্রিকান আবলুস ফ্ল্যাট কাটা শস্য",
      "images.1.alt": "আফ্রিকান আবলুস ব্যবহারের উদাহরণ",
      "log.durability.value": "ভালো",
      "log.floats.value": "না",
      "log.sapwoodThickness.value": "5 থেকে 12 cm",
      "machining.bluntingEffect.value": "বেশি",
      "machining.cuttingTools.value": "টাংস্টেন কার্বাইড",
      "machining.notes.0": "মেশিনিং এবং স্লাইসিংয়ের জন্য, উচ্চ কঠোরতার কারণে শক্তিশালী মেশিন প্রয়োজন।",
      "machining.notes.1": "কাঠের গুঁড়ো ডার্মাটাইটিসের কারণ হতে পারে।",
      "machining.peeling.value": "সুপারিশকৃত নয় বা ব্যবহারিক গুরুত্ব নেই",
      "machining.sawteethRecommended.value": "স্টেলাইট-টিপযুক্ত",
      "machining.slicing.value": "ভালো",
      "origin.continent": "আফ্রিকা",
      "origin.countries.0": "বেনিন",
      "origin.countries.1": "ক্যামেরুন",
      "origin.countries.2": "মধ্য আফ্রিকান প্রজাতন্ত্র",
      "origin.countries.3": "কঙ্গো",
      "origin.countries.4": "নিরক্ষীয় গিনি",
      "origin.countries.5": "ফ্রান্স (আমদানিকৃত গ্রীষ্মমন্ডলীয় কাঠ)",
      "origin.countries.6": "গ্যাবন",
      "origin.countries.7": "জার্মানি (আমদানিকৃত গ্রীষ্মমন্ডলীয় কাঠ)",
      "origin.countries.8": "নাইজেরিয়া",
      "origin.countries.9": "যুক্তরাজ্য (আমদানিকৃত গ্রীষ্মমন্ডলীয় কাঠ)",
      "physics.notes.0": "প্রজাতি এবং উত্স অনুসারে বৈশিষ্ট্যগুলি খুব পরিবর্তনশীল; সুতরাং, নির্দিষ্ট মাধ্যাকর্ষণ 0,75 থেকে 1,1 পর্যন্ত পরিবর্তিত হতে পারে।"
    },
    "africa-african-padauk": {
      "appearance.colourReference.value": "লাল",
      "appearance.grain.value": "সোজা বা আন্তঃবদ্ধ",
      "appearance.interlockedGrain.value": "স্পষ্ট",
      "appearance.notes.0": "পরিবর্তনশীল উচ্ছ্বাস।",
      "appearance.notes.1": "কাঠের উজ্জ্বল লাল হালকা সহ বেগুনি বাদামী হয়ে যায়।",
      "appearance.sapwood.value": "স্পষ্টভাবে পৃথক",
      "appearance.texture.value": "মোটা",
      "assembly.nailingAndScrewing.value": "ভালো, তবে আগে ছিদ্র করা প্রয়োজন",
      "assembly.notes.0": "প্রাক-বিরক্তিকর প্রয়োজনীয়: বিশেষত পাতলা বোর্ডগুলির সাথে বিভাজনের ঝুঁকি।",
      "cites.raw": "টেরোকার্পাস গণের প্রজাতিগুলি CITES (ওয়াশিংটন কনভেনশন 2023) এর পরিশিষ্ট II এ তালিকাভুক্ত করা হয়েছে। শুধু আফ্রিকার জনগণই উদ্বিগ্ন। সংশ্লিষ্ট পণ্যগুলি হ'ল লগ, কাটা কাঠ, ভেনির, প্লাইউড এবং ইঞ্জিনিয়ারড কাঠ। পি. সান্টালিনাস প্রজাতি কেবল লগ, চিপস, পাউডার এবং নির্যাস নিয়ে উদ্বিগ্ন।",
      "drying.casehardeningRisk.value": "কোনো নির্দিষ্ট ঝুঁকি জানা নেই",
      "drying.checkingRisk.value": "ঝুঁকি নেই বা অতি সামান্য ঝুঁকি",
      "drying.collapseRisk.value": "কোনো নির্দিষ্ট ঝুঁকি জানা নেই",
      "drying.distortionRisk.value": "ঝুঁকি নেই বা অতি সামান্য ঝুঁকি",
      "drying.rate.value": "স্বাভাবিক থেকে ধীর",
      "drying.schedule.0.phase": "প্রাক-উষ্ণ 1",
      "drying.schedule.1.phase": "প্রাক-উষ্ণ 2",
      "drying.schedule.10.phase": "শুকানো",
      "drying.schedule.11.phase": "শুকানো",
      "drying.schedule.12.phase": "শুকানো",
      "drying.schedule.13.phase": "শুকানো",
      "drying.schedule.14.phase": "কন্ডিশনিং",
      "drying.schedule.15.phase": "কুলিং",
      "drying.schedule.15.temperatureC": "থামো",
      "drying.schedule.2.phase": "শুকানো",
      "drying.schedule.3.phase": "শুকানো",
      "drying.schedule.4.phase": "শুকানো",
      "drying.schedule.5.phase": "শুকানো",
      "drying.schedule.6.phase": "শুকানো",
      "drying.schedule.7.phase": "শুকানো",
      "drying.schedule.8.phase": "শুকানো",
      "drying.schedule.9.phase": "শুকানো",
      "drying.scheduleNotes.0": "(1) ) শীতলকরণ: যতক্ষণ না ভাটার ভিতরের তাপমাত্রা 30 °C এর চেয়ে বেশি বাহ্যিক তাপমাত্রা ছাড়িয়ে যায় না।",
      "drying.scheduleNotes.1": "(2) UGL = চূড়ান্ত H% x 0,8 থেকে 0,9.",
      "drying.scheduleNotes.2": "(3) হেইলউড-হরোবিন সমীকরণ ব্যবহার করে (2) নির্ধারিত UGL এবং তাপমাত্রা থেকে RH বিয়োগ করুন।",
      "durability.dryWoodBorers.value": "ক্লাস D - টেকসই (স্যাপউড সীমাবদ্ধ, স্যাপউডের ঝুঁকি সীমাবদ্ধ)",
      "durability.fungi.value": "ক্লাস 1 - খুব টেকসই",
      "durability.naturalUseClass.value": "ক্লাস 4 - ভূগর্ভস্থ বা মিঠা জলের যোগাযোগে",
      "durability.notes.0": "এই প্রজাতিটি ইউরোপীয় স্ট্যান্ডার্ড NF EN 350 (2016) এ তালিকাভুক্ত।",
      "durability.notes.1": "এটি প্রাকৃতিকভাবে ব্যবহারের শ্রেণী 5 (স্থায়ীভাবে বা নিয়মিতভাবে লবণাক্ত পানি, সমুদ্রের জল বা লবণাক্ত জলে ডুবে থাকা কাঠ) কেবলমাত্র নাতিশীতোষ্ণ এবং ঠান্ডা পরিবেশে শেষ ব্যবহারের জন্য কভার করে।",
      "durability.notes.2": "ইউরোপীয় স্ট্যান্ডার্ড NF EN 335 (2013) অনুসারে, পারফরম্যান্সের দৈর্ঘ্য শেষ-ব্যবহারের প্রদর্শনীর তীব্রতা দ্বারা পরিবর্তিত হতে পারে।",
      "durability.preservativeTreatment.dryWoodBorer.value": "কোনও সংরক্ষণমূলক চিকিত্সার প্রয়োজন হয় না",
      "durability.preservativeTreatment.permanentHumidification.value": "কোনও সংরক্ষণমূলক চিকিত্সার প্রয়োজন হয় না",
      "durability.preservativeTreatment.temporaryHumidification.value": "কোনও সংরক্ষণমূলক চিকিত্সার প্রয়োজন হয় না",
      "durability.termites.value": "ক্লাস D - টেকসই",
      "durability.treatability.value": "ক্লাস 2 - মাঝারিভাবে প্রবেশযোগ্য",
      "endUses.0": "সেতু (পানি বা মাটির সংস্পর্শে থাকা অংশ)",
      "endUses.1": "সেতু (পানি বা মাটির সংস্পর্শে না থাকা অংশ)",
      "endUses.10": "ঘরের ভেতরের দরজা-জানালার কাঠের কাজ",
      "endUses.11": "ভাস্কর্য",
      "endUses.12": "আসন",
      "endUses.13": "জাহাজ নির্মাণ (প্ল্যাঙ্কিং ও ডেক)",
      "endUses.14": "জাহাজ নির্মাণ (রিব)",
      "endUses.15": "রেললাইনের স্লিপার",
      "endUses.16": "স্লাইসড ভিনিয়ার",
      "endUses.17": "লেদে তৈরি সামগ্রী",
      "endUses.18": "যানবাহন বা কনটেইনারের মেঝে",
      "endUses.2": "উচ্চমানের আসবাব নির্মাণ",
      "endUses.3": "ডেকিং",
      "endUses.4": "বাইরের দরজা-জানালার কাঠের কাজ",
      "endUses.5": "কাঠের মেঝে",
      "endUses.6": "ভারী কাঠামোগত কাজ",
      "endUses.7": "জলকাঠামো (সমুদ্রের পানি)",
      "endUses.8": "ঘরের ভেতরের সিঁড়ি",
      "endUses.9": "শিল্প বা ভারী ব্যবহারের মেঝে",
      "fireSafety.frenchGrading": "পুরুত্ব > 14 mm: M3 (মাঝারি দাহ্য); পুরুত্ব < 14 mm: M4 (সহজে দাহ্য)",
      "fireSafety.notes": "ইউরোপীয় মান EN 14081-1+A1 (আগস্ট 2019) এর প্রয়োজনীয়তার অনুযায়ী কঠিন কাঠের ডিফল্ট গ্রেডিং। এটি খাড়া ব্যবহারের জন্য এবং ছাদের জন্য কাঠের গঠনমূলক গ্রেডের সাথে সম্পর্কিত, যার গড় ঘনত্ব সর্বোচ্চ 0.35 এবং পুরুত্ব সর্বোচ্চ 22 mm।",
      "grading.appearance": "ATIBT গ্রেডিং নীতিমালা (2017) অনুযায়ী প্রধান বিকল্পগুলি হল: FAS (প্রথম এবং দ্বিতীয়), নং 1 কমন এবং সিলেক্ট, নং 2 কমন (এই নিয়মগুলির বিস্তারিত তথ্য ATIBT ওয়েবসাইটে দেখুন)।",
      "grading.structural": "ফরাসি স্ট্যান্ডার্ড NF B 52-001-1 (2018) অনুসারে, শক্তি শ্রেণী D30 ভিজ্যুয়াল গ্রেডিং দ্বারা সরবরাহ করা যেতে পারে।",
      "identity.aliases.0": "আফ্রিকান প্যাডাউক",
      "identity.displayName": "আফ্রিকান প্যাডাউক",
      "identity.localNames.0.country": "অ্যাঙ্গোলা",
      "identity.localNames.1.country": "বেলজিয়াম (আমদানিকৃত গ্রীষ্মমন্ডলীয় কাঠ)",
      "identity.localNames.10.country": "গ্যাবন",
      "identity.localNames.11.country": "জার্মানি (আমদানিকৃত গ্রীষ্মমন্ডলীয় কাঠ)",
      "identity.localNames.12.country": "ইতালিয়া (আমদানিকৃত গ্রীষ্মমন্ডলীয় কাঠ)",
      "identity.localNames.13.country": "নেদারল্যান্ডস (আমদানিকৃত গ্রীষ্মমন্ডলীয় কাঠ)",
      "identity.localNames.14.country": "নাইজেরিয়া",
      "identity.localNames.15.country": "যুক্তরাজ্য (আমদানিকৃত গ্রীষ্মমন্ডলীয় কাঠ)",
      "identity.localNames.16.country": "যুক্তরাজ্য (আমদানিকৃত গ্রীষ্মমন্ডলীয় কাঠ)",
      "identity.localNames.17.country": "যুক্তরাজ্য (আমদানিকৃত গ্রীষ্মমন্ডলীয় কাঠ)",
      "identity.localNames.18.country": "যুক্তরাজ্য (আমদানিকৃত গ্রীষ্মমন্ডলীয় কাঠ)",
      "identity.localNames.2.country": "ক্যামেরুন",
      "identity.localNames.3.country": "মধ্য আফ্রিকান প্রজাতন্ত্র",
      "identity.localNames.4.country": "কঙ্গো",
      "identity.localNames.5.country": "ডেমোক্রেটিক রিপাবলিক অব কঙ্গো",
      "identity.localNames.6.country": "ডেমোক্রেটিক রিপাবলিক অব কঙ্গো",
      "identity.localNames.7.country": "ডেমোক্রেটিক রিপাবলিক অব কঙ্গো",
      "identity.localNames.8.country": "নিরক্ষীয় গিনি",
      "identity.localNames.9.country": "ফ্রান্স (আমদানিকৃত গ্রীষ্মমন্ডলীয় কাঠ)",
      "identity.primaryName": "আফ্রিকান প্যাডাউক",
      "images.0.alt": "আফ্রিকান পাডাউক ফ্ল্যাট কাটা শস্য",
      "images.1.alt": "আফ্রিকান পাডাউক কোয়ার্টার কাটা শস্য",
      "images.2.alt": "আফ্রিকান পাডাউক ব্যবহার উদাহরণ",
      "log.durability.value": "মাঝারি (প্রক্রিয়াকরণ সুপারিশকৃত)",
      "log.floats.value": "না",
      "log.sapwoodThickness.value": "6 থেকে 10 cm",
      "machining.bluntingEffect.value": "বেশ বেশি",
      "machining.cuttingTools.value": "টাংস্টেন কার্বাইড",
      "machining.notes.0": "কখনও কখনও, বিরক্তিকর কাঠের গুঁড়ো।",
      "machining.notes.1": "শক্তির প্রয়োজন।",
      "machining.notes.2": "কখনও কখনও আন্তঃসংযুক্ত শস্যের কারণে সমস্যা হয়।",
      "machining.peeling.value": "সুপারিশকৃত নয় বা ব্যবহারিক গুরুত্ব নেই",
      "machining.sawteethRecommended.value": "স্টেলাইট-টিপযুক্ত",
      "machining.slicing.value": "ভালো",
      "origin.continent": "আফ্রিকা",
      "origin.countries.0": "অ্যাঙ্গোলা",
