Repository: fabien-h/wood-atlas

# Wood Atlas

A React workbench for exploring, filtering, visualizing, and comparing wood species, primarily from the CIRAD Tropix technical sheets with cited supplemental records.

Source pages:

- French: https://tropix.cirad.fr/fiches-disponibles
- English: https://tropix.cirad.fr/en/fiches-disponibles
- North American hardwoods: https://www.fpl.fs.usda.gov/documnts/fplgtr/fplgtr83.pdf
- North American softwoods: https://www.fpl.fs.usda.gov/documnts/fplgtr/fplgtr102.pdf
- Tropical timbers: https://research.fs.usda.gov/download/treesearch/69634.pdf
- Brazilian woods: https://dados.florestal.gov.br/dataset/banco-de-dados-de-madeiras-brasileiras-do-lpf-sfb

File: public/data/content/de.json (part 1 of 69)
{
  "locale": "de",
  "records": {
    "africa-abura": {
      "appearance.colourReference.value": "hellbraun",
      "appearance.grain.value": "gerade oder wechseldrehwüchsig",
      "appearance.interlockedGrain.value": "leicht",
      "appearance.notes.0": "Möglicherweise vorhanden sind Sprödherzigkeit und gefärbte Venen.",
      "appearance.sapwood.value": "nicht abgesetzt",
      "appearance.texture.value": "fein",
      "assembly.nailingAndScrewing.value": "Gut, Vorbohren erforderlich",
      "cites.raw": "Diese Art ist nicht in den CITES-Anhängen (Washingtoner Artenschutzübereinkommen 2023) aufgeführt.",
      "drying.casehardeningRisk.value": "kein besonderes risiko bekannt",
      "drying.checkingRisk.value": "geringes risiko",
      "drying.collapseRisk.value": "kein besonderes risiko bekannt",
      "drying.distortionRisk.value": "kein risiko oder sehr geringes risiko",
      "drying.rate.value": "schnell bis normal",
      "drying.schedule.0.phase": "Vorwärmen 1",
      "drying.schedule.1.phase": "Vorwärmen 2",
      "drying.schedule.10.phase": "Trocknen",
      "drying.schedule.11.phase": "Trocknen",
      "drying.schedule.12.phase": "Trocknen",
      "drying.schedule.13.phase": "Trocknen",
      "drying.schedule.14.phase": "Konditionieren",
      "drying.schedule.15.phase": "Abkühlen",
      "drying.schedule.15.temperatureC": "Stopp",
      "drying.schedule.2.phase": "Trocknen",
      "drying.schedule.3.phase": "Trocknen",
      "drying.schedule.4.phase": "Trocknen",
      "drying.schedule.5.phase": "Trocknen",
      "drying.schedule.6.phase": "Trocknen",
      "drying.schedule.7.phase": "Trocknen",
      "drying.schedule.8.phase": "Trocknen",
      "drying.schedule.9.phase": "Trocknen",
      "drying.scheduleNotes.0": "(1) ) Abkühlen: bis die Temperatur im Inneren des Ofens die Außentemperatur nicht mehr um mehr als 30 °C übersteigt.",
      "drying.scheduleNotes.1": "(2) UGL = endgültiges H% x 0,8 bis 0,9.",
      "drying.scheduleNotes.2": "(3) Subtrahieren Sie RH vom in (2) ermittelten UGL und der Temperatur unter Verwendung der Hailwood-Horrobin-Gleichung.",
      "durability.dryWoodBorers.value": "klasse s – anfällig",
      "durability.fungi.value": "klasse 5 – nicht dauerhaft",
      "durability.naturalUseClass.value": "klasse 1 - innen (keine feuchtigkeit)",
      "durability.notes.0": "Diese Art ist im europäischen Standard NF EN 350 (2016) aufgeführt.",
      "durability.preservativeTreatment.dryWoodBorer.value": "erfordert eine entsprechende holzschutzbehandlung",
      "durability.preservativeTreatment.permanentHumidification.value": "verwendung nicht empfohlen",
      "durability.preservativeTreatment.temporaryHumidification.value": "erfordert eine entsprechende holzschutzbehandlung",
      "durability.termites.value": "klasse s – anfällig",
      "durability.treatability.value": "klasse 2 – mäßig tränkbar",
      "endUses.0": "kisten und verschläge",
      "endUses.1": "hochwertiger möbelbau",
      "endUses.10": "deckfurnier für sperrholz",
      "endUses.11": "innenfurnier für sperrholz",
      "endUses.12": "holzwaren",
      "endUses.2": "gebrauchsmöbel oder möbelteile",
      "endUses.3": "brettschichtholz",
      "endUses.4": "innentischlerarbeiten",
      "endUses.5": "innenverkleidungen",
      "endUses.6": "leisten und profile",
      "endUses.7": "bildhauerei",
      "endUses.8": "messerfurnier",
      "endUses.9": "drechselwaren",
      "fireSafety.frenchGrading": "Dicke > 14 mm: M3 (mäßig entflammbar) Dicke < 14 mm: M4 (leicht entflammbar)",
      "fireSafety.notes": "Standardsortierung für Massivholz gemäß den Anforderungen der europäischen Norm EN 14081-1+A1 (August 2019). Es handelt sich um nach Festigkeit sortiertes Bauholz für vertikale Anwendungen und Decken mit einer mittleren Dichte von höchstens 0.35 und einer Dicke von höchstens 22 mm.",
      "grading.appearance": "Gemäß den ATIBT-Bewertungsregeln (2017) sind die Hauptauswahlmöglichkeiten: FAS (First And Second), Nr. 1 Common und Select, Nr. 2 Common (Einzelheiten zu diesen Regeln finden Sie auf der ATIBT-Website).",
      "grading.structural": "Keine visuelle Bewertung für strukturelle Anwendungen",
      "identity.displayName": "Abura",
      "identity.localNames.0.country": "Angola",
      "identity.localNames.1.country": "Angola",
      "identity.localNames.10.country": "Äquatorialguinea",
      "identity.localNames.11.country": "Frankreich (importiertes Tropenholz)",
      "identity.localNames.12.country": "Gabun",
      "identity.localNames.13.country": "Deutschland (importiertes Tropenholz)",
      "identity.localNames.14.country": "Ghana",
      "identity.localNames.15.country": "Nigeria",
      "identity.localNames.16.country": "Sierra Leone",
      "identity.localNames.17.country": "Uganda",
      "identity.localNames.18.country": "Sambia",
      "identity.localNames.2.country": "Benin",
      "identity.localNames.3.country": "Kamerun",
      "identity.localNames.4.country": "Kamerun",
      "identity.localNames.5.country": "Zentralafrikanische Republik",
      "identity.localNames.6.country": "Kongo",
      "identity.localNames.7.country": "Elfenbeinküste",
      "identity.localNames.8.country": "Demokratische Republik Kongo",
      "identity.localNames.9.country": "Demokratische Republik Kongo",
      "identity.primaryName": "Abura",
      "images.0.alt": "Abura Maserung im Fladerschnitt",
      "images.1.alt": "Abura Maserung im Radialschnitt",
      "images.2.alt": "Abura Anwendungsbeispiel",
      "log.durability.value": "Gering (Behandlung erforderlich)",
      "log.floats.value": "Ja",
      "machining.bluntingEffect.value": "ziemlich hoch",
      "machining.cuttingTools.value": "hartmetall",
      "machining.notes.0": "Der Abstumpfungseffekt ist variabel.",
      "machining.notes.1": "Sägemehl ist gelegentlich reizend.",
      "machining.peeling.value": "gut",
      "machining.sawteethRecommended.value": "stellitbestückt",
      "machining.slicing.value": "gut",
      "origin.continent": "Afrika",
      "origin.countries.0": "Angola",
      "origin.countries.1": "Benin",
      "origin.countries.10": "Deutschland (importiertes Tropenholz)",
      "origin.countries.11": "Ghana",
      "origin.countries.12": "Nigeria",
      "origin.countries.13": "Sierra Leone",
      "origin.countries.14": "Uganda",
      "origin.countries.15": "Sambia",
      "origin.countries.2": "Kamerun",
      "origin.countries.3": "Zentralafrikanische Republik",
      "origin.countries.4": "Kongo",
      "origin.countries.5": "Elfenbeinküste",
      "origin.countries.6": "Demokratische Republik Kongo",
      "origin.countries.7": "Äquatorialguinea",
      "origin.countries.8": "Frankreich (importiertes Tropenholz)",
      "origin.countries.9": "Gabun"
    },
    "africa-adjouaba": {
      "appearance.colourReference.value": "gelblich",
      "appearance.grain.value": "gerade oder wechseldrehwüchsig",
      "appearance.notes.0": "Aussehen: gelbliche Farbe; Splintholz klar abgegrenzt; sehr variabel, feine bis grobe Textur; gerade oder ineinandergreifende Korn.",
      "appearance.sapwood.value": "klar abgegrenzt",
      "appearance.texture.value": "sehr variabel, fin bis grob",
      "assembly.gluing.value": "schlecht",
      "drying.checkingRisk.value": "hochrisiko",
      "drying.distortionRisk.value": "hochrisiko",
      "drying.notes.0": "Trocknung: Verzerrung: hohes Risiko; Überprüfen: hohes Risiko.",
      "durability.fungi.value": "klasse 4 bis 5 – schlecht bis nicht haltbar",
      "durability.notes.0": "Haltbarkeit des Kernholzes: Termitenresistenz: Klasse S – anfällig; Behandelbarkeit: Klasse 3 – Schlecht durchlässig.",
      "durability.termites.value": "klasse s – anfällig",
      "durability.treatability.value": "klasse 3 – schwer tränkbar",
      "endUseNotes.0": "Bodenbelag, Möbelkomponenten, Furnier und Sperrholz, Tischlerarbeiten.",
      "endUses.0": "fußböden",
      "endUses.1": "möbel",
      "endUses.2": "tischlerei",
      "endUses.3": "sperrholz",
      "endUses.4": "furnier",
      "identity.displayName": "Adjouaba",
      "identity.localNames.0.country": "Gabun",
      "identity.localNames.1.country": "Kongo (Republik)",
      "identity.primaryName": "Adjouaba",
      "log.notes.0": "Westafrika, vorherrschend in Regenwäldern.",
      "machining.notes.0": "Arbeitseigenschaften: mäßig schwierige Bearbeitung; Schlechtes Klebern.",
      "origin.continent": "Tropisches Afrika",
      "physics.notes.0": "USDA Werte: relative Dichte bei etwa 12% Feuchtigkeitsgehalt 0.737."
    },
    "africa-afara": {
      "appearance.colourReference.value": "hellgelb",
      "appearance.grain.value": "gerade oder wechseldrehwüchsig",
      "appearance.interlockedGrain.value": "leicht",
      "appearance.notes.0": "Manchmal Sprödherzigkeit.",
      "appearance.notes.1": "Einige Stämme haben ein schwarzgraues Kernholz, das mehr oder weniger geadert ist.",
      "appearance.sapwood.value": "nicht abgesetzt",
      "appearance.texture.value": "mittel",
      "assembly.nailingAndScrewing.value": "Gut",
      "cites.raw": "Diese Art ist nicht in den CITES-Anhängen (Washingtoner Artenschutzübereinkommen 2023) aufgeführt.",
      "drying.casehardeningRisk.value": "kein besonderes risiko bekannt",
      "drying.checkingRisk.value": "kein risiko oder sehr geringes risiko",
      "drying.collapseRisk.value": "kein besonderes risiko bekannt",
      "drying.distortionRisk.value": "kein risiko oder sehr geringes risiko",
      "drying.rate.value": "schnell bis normal",
      "drying.schedule.0.phase": "Vorwärmen 1",
      "drying.schedule.1.phase": "Vorwärmen 2",
      "drying.schedule.10.phase": "Trocknen",
      "drying.schedule.11.phase": "Trocknen",
      "drying.schedule.12.phase": "Trocknen",
      "drying.schedule.13.phase": "Trocknen",
      "drying.schedule.14.phase": "Konditionieren",
      "drying.schedule.15.phase": "Abkühlen",
      "drying.schedule.15.temperatureC": "Stopp",
      "drying.schedule.2.phase": "Trocknen",
      "drying.schedule.3.phase": "Trocknen",
      "drying.schedule.4.phase": "Trocknen",
      "drying.schedule.5.phase": "Trocknen",
      "drying.schedule.6.phase": "Trocknen",
      "drying.schedule.7.phase": "Trocknen",
      "drying.schedule.8.phase": "Trocknen",
      "drying.schedule.9.phase": "Trocknen",
      "drying.scheduleNotes.0": "(1) ) Abkühlen: bis die Temperatur im Inneren des Ofens die Außentemperatur nicht mehr um mehr als 30 °C übersteigt.",
      "drying.scheduleNotes.1": "(2) UGL = endgültiges H% x 0,8 bis 0,9.",
      "drying.scheduleNotes.2": "(3) Subtrahieren Sie RH vom in (2) ermittelten UGL und der Temperatur unter Verwendung der Hailwood-Horrobin-Gleichung.",
      "durability.dryWoodBorers.value": "klasse s – anfällig",
      "durability.fungi.value": "klasse 4 – wenig dauerhaft",
      "durability.naturalUseClass.value": "klasse 1 - innen (keine feuchtigkeit)",
      "durability.notes.0": "Diese Art ist im europäischen Standard NF EN 350 (2016) aufgeführt.",
      "durability.notes.1": "Aufgrund der unterschiedlichen Permeabilität (gering bis gut) ist eine Holzschutzbehandlung mitunter schwierig.",
      "durability.preservativeTreatment.dryWoodBorer.value": "erfordert eine entsprechende holzschutzbehandlung",
      "durability.preservativeTreatment.permanentHumidification.value": "verwendung nicht empfohlen",
      "durability.preservativeTreatment.temporaryHumidification.value": "erfordert eine entsprechende holzschutzbehandlung",
      "durability.termites.value": "klasse s – anfällig",
      "durability.treatability.value": "klasse 2 – mäßig tränkbar",
      "endUseNotes.0": "Sägemehl kann bei der Bearbeitung allergische Reaktionen hervorrufen.",
      "endUses.0": "stab- oder stäbchensperrholz",
      "endUses.1": "kisten und verschläge",
      "endUses.10": "sitzmöbel",
      "endUses.11": "messerfurnier",
      "endUses.12": "deckfurnier für sperrholz",
      "endUses.13": "innenfurnier für sperrholz",
      "endUses.14": "holzrahmenbau",
      "endUses.15": "holzwaren",
      "endUses.2": "gebrauchsmöbel oder möbelteile",
      "endUses.3": "außentischlerarbeiten",
      "endUses.4": "faser- oder spanplatten",
      "endUses.5": "brettschichtholz",
      "endUses.6": "innentischlerarbeiten",
      "endUses.7": "innenverkleidungen",
      "endUses.8": "leichter holzbau",
      "endUses.9": "leisten und profile",
      "fireSafety.frenchGrading": "Dicke > 14 mm: M3 (mäßig entflammbar) Dicke < 14 mm: M4 (leicht entflammbar)",
      "fireSafety.notes": "Standardsortierung für Massivholz gemäß den Anforderungen der europäischen Norm EN 14081-1+A1 (August 2019). Es handelt sich um nach Festigkeit sortiertes Bauholz für vertikale Anwendungen und Decken mit einer mittleren Dichte von höchstens 0.35 und einer Dicke von höchstens 22 mm.",
      "grading.appearance": "Gemäß den ATIBT-Bewertungsregeln (2017) sind die Hauptauswahlmöglichkeiten: FAS (First And Second), Nr. 1 Common und Select, Nr. 2 Common (Einzelheiten zu diesen Regeln finden Sie auf der ATIBT-Website).",
      "grading.structural": "Gemäß der französischen Norm NF B 52-001-1 (2018) kann die Festigkeitsklasse D24 durch visuelle Einstufung angegeben werden.",
      "identity.displayName": "Afara",
      "identity.localNames.0.country": "Benin",
      "identity.localNames.1.country": "Kamerun",
      "identity.localNames.10.country": "Frankreich (importiertes Tropenholz)",
      "identity.localNames.11.country": "Gabun",
      "identity.localNames.12.country": "Ghana",
      "identity.localNames.13.country": "Nigeria",
      "identity.localNames.14.country": "Nigeria",
      "identity.localNames.15.country": "Sierra Leone",
      "identity.localNames.16.country": "Vereinigte Staaten von Amerika (importiertes Tropenholz)",
      "identity.localNames.2.country": "Zentralafrikanische Republik",
      "identity.localNames.3.country": "Kongo",
      "identity.localNames.4.country": "Elfenbeinküste",
      "identity.localNames.5.country": "Demokratische Republik Kongo",
      "identity.localNames.6.country": "Äquatorialguinea",
      "identity.localNames.7.country": "Frankreich (importiertes Tropenholz)",
      "identity.localNames.8.country": "Frankreich (importiertes Tropenholz)",
      "identity.localNames.9.country": "Frankreich (importiertes Tropenholz)",
      "identity.primaryName": "Afara",
      "images.0.alt": "Afara Maserung im Fladerschnitt",
      "images.1.alt": "Afara Maserung im Radialschnitt",
      "images.2.alt": "Afara Anwendungsbeispiel",
      "log.durability.value": "Gering (Behandlung erforderlich)",
      "log.floats.value": "Ja",
      "machining.bluntingEffect.value": "normal",
      "machining.cuttingTools.value": "übliche werkzeuge",
      "machining.notes.0": "Interne Spannungen in einigen Rundholzn (normalerweise Hölzer aus Plantagen).",
      "machining.notes.1": "Manchmal ist die Abstumpfungswirkung recht hoch.",
      "machining.peeling.value": "gut",
      "machining.sawteethRecommended.value": "normal- oder legierter stahl",
      "machining.slicing.value": "gut",
      "origin.continent": "Afrika",
      "origin.countries.0": "Benin",
      "origin.countries.1": "Kamerun",
      "origin.countries.10": "Nigeria",
      "origin.countries.11": "Sierra Leone",
      "origin.countries.12": "Vereinigte Staaten von Amerika (importiertes Tropenholz)",
      "origin.countries.2": "Zentralafrikanische Republik",
      "origin.countries.3": "Kongo",
      "origin.countries.4": "Elfenbeinküste",
      "origin.countries.5": "Demokratische Republik Kongo",
      "origin.countries.6": "Äquatorialguinea",
      "origin.countries.7": "Frankreich (importiertes Tropenholz)",
      "origin.countries.8": "Gabun",
      "origin.countries.9": "Ghana"
    },
    "africa-afina": {
      "appearance.colourReference.value": "rosabraun",
      "appearance.grain.value": "gerade",
      "appearance.sapwood.value": "rosaweiß",
      "appearance.texture.value": "fein",
      "assembly.gluing.value": "gut",
      "assembly.nailingAndScrewing.value": "gut, Vorbohren erforderlich",
      "drying.checkingRisk.value": "mittleres risiko",
      "durability.fungi.value": "klasse 2 – dauerhaft",
      "durability.termites.value": "klasse d – dauerhaft",
      "durability.treatability.value": "klasse 4 – nicht tränkbar",
      "endUses.0": "kisten und verschläge",
      "endUses.1": "fußböden",
      "endUses.2": "industrie- oder schwerlastböden",
      "endUses.3": "masten",
      "endUses.4": "werkzeugstiele (elastische hölzer)",
      "endUses.5": "drechselwaren",
      "identity.displayName": "Afina",
      "identity.primaryName": "Afina",
      "origin.continent": "Afrika",
      "origin.countries.0": "Sierra Leone",
      "physics.notes.0": "Basisspezifisches Gewicht (Darrmasse/Grünvolumen): 0.8.",
      "physics.notes.1": "Volumenschwindung von grün bis darrtrocken: 15%."
    },
    "africa-african-canarium": {
      "appearance.colourReference.value": "rosabraun",
      "appearance.grain.value": "wechseldrehwuchs",
      "appearance.interlockedGrain.value": "ausgeprägt",
      "appearance.notes.0": "Hellbraun, leicht rosa.",
      "appearance.notes.1": "Mögliches Vorhandensein von Windstößen.",
      "appearance.sapwood.value": "nicht abgesetzt",
      "appearance.texture.value": "grob",
      "assembly.nailingAndScrewing.value": "Schlecht",
      "cites.raw": "Diese Art ist nicht in den CITES-Anhängen (Washingtoner Artenschutzübereinkommen 2023) aufgeführt.",
      "drying.casehardeningRisk.value": "kein besonderes risiko bekannt",
      "drying.checkingRisk.value": "hochrisiko",
      "drying.collapseRisk.value": "ja",
      "drying.distortionRisk.value": "hochrisiko",
      "drying.rate.value": "langsam",
      "drying.schedule.0.phase": "Vorwärmen 1",
      "drying.schedule.1.phase": "Vorwärmen 2",
      "drying.schedule.10.phase": "Trocknen",
      "drying.schedule.11.phase": "Trocknen",
      "drying.schedule.12.phase": "Trocknen",
      "drying.schedule.13.phase": "Trocknen",
      "drying.schedule.14.phase": "Konditionieren",
      "drying.schedule.15.phase": "Abkühlen",
      "drying.schedule.15.temperatureC": "Stopp",
      "drying.schedule.2.phase": "Trocknen",
      "drying.schedule.3.phase": "Trocknen",
      "drying.schedule.4.phase": "Trocknen",
      "drying.schedule.5.phase": "Trocknen",
      "drying.schedule.6.phase": "Trocknen",
      "drying.schedule.7.phase": "Trocknen",
      "drying.schedule.8.phase": "Trocknen",
      "drying.schedule.9.phase": "Trocknen",
      "drying.scheduleNotes.0": "(1) ) Abkühlen: bis die Temperatur im Inneren des Ofens die Außentemperatur nicht mehr um mehr als 30 °C übersteigt.",
      "drying.scheduleNotes.1": "(2) UGL = endgültiges H% x 0,8 bis 0,9.",
      "drying.scheduleNotes.2": "(3) Subtrahieren Sie RH vom in (2) ermittelten UGL und der Temperatur unter Verwendung der Hailwood-Horrobin-Gleichung.",
      "durability.dryWoodBorers.value": "klasse s – anfällig",
      "durability.fungi.value": "klasse 5 – nicht dauerhaft",
      "durability.naturalUseClass.value": "klasse 1 - innen (keine feuchtigkeit)",
      "durability.notes.0": "Diese Art ist im europäischen Standard NF EN 350 (2016) aufgeführt.",
      "durability.notes.1": "Anfällig für Bläue.",
      "durability.preservativeTreatment.dryWoodBorer.value": "erfordert eine entsprechende holzschutzbehandlung",
      "durability.preservativeTreatment.permanentHumidification.value": "verwendung nicht empfohlen",
      "durability.preservativeTreatment.temporaryHumidification.value": "verwendung nicht empfohlen",
      "durability.termites.value": "klasse s – anfällig",
      "durability.treatability.value": "klasse 4 – nicht tränkbar",
      "endUseNotes.0": "Kann als Ersatz für OKOUME (Aucoumea klaineana) für Sperrholz verwendet werden.",
      "endUses.0": "stab- oder stäbchensperrholz",
      "endUses.1": "kisten und verschläge",
      "endUses.2": "gebrauchsmöbel oder möbelteile",
      "endUses.3": "schalungen",
      "endUses.4": "innentischlerarbeiten",
      "endUses.5": "innenverkleidungen",
      "endUses.6": "messerfurnier",
      "endUses.7": "deckfurnier für sperrholz",
      "endUses.8": "innenfurnier für sperrholz",
      "fireSafety.frenchGrading": "Dicke > 14 mm: M3 (mäßig entflammbar) Dicke < 14 mm: M4 (leicht entflammbar)",
      "fireSafety.notes": "Standardsortierung für Massivholz gemäß den Anforderungen der europäischen Norm EN 14081-1+A1 (August 2019). Es handelt sich um nach Festigkeit sortiertes Bauholz für vertikale Anwendungen und Decken mit einer mittleren Dichte von höchstens 0.35 und einer Dicke von höchstens 22 mm.",
      "grading.appearance": "Gemäß den ATIBT-Bewertungsregeln (2017) sind die Hauptauswahlmöglichkeiten: FAS (First And Second), Nr. 1 Common und Select, Nr. 2 Common (Einzelheiten zu diesen Regeln finden Sie auf der ATIBT-Website).",
      "grading.structural": "Keine visuelle Bewertung für strukturelle Anwendungen",
      "identity.displayName": "Afrikanisches Canarium",
      "identity.localNames.0.country": "Angola",
      "identity.localNames.1.country": "Kamerun",
      "identity.localNames.10.country": "Ghana",
      "identity.localNames.11.country": "Ghana",
      "identity.localNames.12.country": "Nigeria",
      "identity.localNames.13.country": "Sierra Leone",
      "identity.localNames.14.country": "Uganda",
      "identity.localNames.15.country": "Vereinigtes Königreich (importiertes Tropenholz)",
      "identity.localNames.2.country": "Zentralafrikanische Republik",
      "identity.localNames.3.country": "Kongo",
      "identity.localNames.4.country": "Elfenbeinküste",
      "identity.localNames.5.country": "Demokratische Republik Kongo",
      "identity.localNames.6.country": "Demokratische Republik Kongo",
      "identity.localNames.7.country": "Äquatorialguinea",
      "identity.localNames.8.country": "Gabun",
      "identity.localNames.9.country": "Gabun",
      "identity.primaryName": "Afrikanisches Canarium",
      "images.0.alt": "Afrikanisches Canarium Maserung im Fladerschnitt",
      "images.1.alt": "Afrikanisches Canarium Maserung im Radialschnitt",
      "log.durability.value": "Gering (Behandlung erforderlich)",
      "log.floats.value": "Ja",
      "log.sapwoodThickness.value": "5 bis 10 cm",
      "machining.bluntingEffect.value": "ziemlich hoch",
      "machining.cuttingTools.value": "hartmetall",
      "machining.peeling.value": "gut",
      "machining.sawteethRecommended.value": "stellitbestückt",
      "machining.slicing.value": "gut",
      "origin.continent": "Afrika",
      "origin.countries.0": "Angola",
      "origin.countries.1": "Kamerun",
      "origin.countries.10": "Sierra Leone",
      "origin.countries.11": "Uganda",
      "origin.countries.12": "Vereinigtes Königreich (importiertes Tropenholz)",
      "origin.countries.2": "Zentralafrikanische Republik",
      "origin.countries.3": "Kongo",
      "origin.countries.4": "Elfenbeinküste",
      "origin.countries.5": "Demokratische Republik Kongo",
      "origin.countries.6": "Äquatorialguinea",
      "origin.countries.7": "Gabun",
      "origin.countries.8": "Ghana",
      "origin.countries.9": "Nigeria"
    },
    "africa-african-cherry": {
      "appearance.colourReference.value": "hellrot",
      "appearance.grain.value": "gerade oder wechseldrehwüchsig",
      "appearance.sapwood.value": "rosaweiß",
      "appearance.texture.value": "fein",
      "assembly.nailingAndScrewing.value": "schlecht",
      "drying.checkingRisk.value": "mittleres risiko",
      "drying.collapseRisk.value": "ja",
      "drying.distortionRisk.value": "mittleres risiko",
      "drying.rate.value": "langsam",
      "drying.scheduleNotes.0": "USDA-Trocknungsprogramme: T3-C2, T3-C1.",
      "durability.fungi.value": "klasse 5 – nicht dauerhaft",
      "endUses.0": "gebrauchsmöbel oder möbelteile",
      "endUses.1": "fußböden",
      "endUses.2": "schwerer holzbau",
      "identity.displayName": "African cherry",
      "identity.primaryName": "African cherry",
      "origin.continent": "Afrika",
      "origin.countries.0": "Kenia",
      "origin.countries.1": "Tansania",
      "origin.countries.2": "Uganda",
      "origin.countries.3": "Demokratische Republik Kongo",
      "physics.notes.0": "Basisspezifisches Gewicht (Darrmasse/Grünvolumen): 0.58."
    },
    "africa-african-cordia": {
      "appearance.colourReference.value": "hellbraun",
      "appearance.grain.value": "gerade oder wechseldrehwüchsig",
      "appearance.interlockedGrain.value": "leicht",
      "appearance.notes.0": "Hellbraun bis hellgoldbraun, manchmal rosabraun.",
      "appearance.notes.1": "Aromatischer Geruch für frisches Holz.",
      "appearance.notes.2": "Mittlere bis grobe Textur.",
      "appearance.sapwood.value": "nicht deutlich abgesetzt",
      "appearance.texture.value": "mittel",
      "assembly.nailingAndScrewing.value": "Gut",
      "cites.raw": "Diese Art ist nicht in den CITES-Anhängen (Washingtoner Artenschutzübereinkommen 2023) aufgeführt.",
      "drying.casehardeningRisk.value": "kein besonderes risiko bekannt",
      "drying.checkingRisk.value": "kein risiko oder sehr geringes risiko",
      "drying.collapseRisk.value": "kein besonderes risiko bekannt",
      "drying.distortionRisk.value": "geringes risiko",
      "drying.rate.value": "schnell",
      "drying.schedule.0.phase": "Vorwärmen 1",
      "drying.schedule.1.phase": "Vorwärmen 2",
      "drying.schedule.10.phase": "Trocknen",
      "drying.schedule.11.phase": "Trocknen",
      "drying.schedule.12.phase": "Trocknen",
      "drying.schedule.13.phase": "Trocknen",
      "drying.schedule.14.phase": "Konditionieren",
      "drying.schedule.15.phase": "Abkühlen",
      "drying.schedule.15.temperatureC": "Stopp",
      "drying.schedule.2.phase": "Trocknen",
      "drying.schedule.3.phase": "Trocknen",
      "drying.schedule.4.phase": "Trocknen",
      "drying.schedule.5.phase": "Trocknen",
      "drying.schedule.6.phase": "Trocknen",
      "drying.schedule.7.phase": "Trocknen",
      "drying.schedule.8.phase": "Trocknen",
      "drying.schedule.9.phase": "Trocknen",
      "drying.scheduleNotes.0": "(1) ) Abkühlen: bis die Temperatur im Inneren des Ofens die Außentemperatur nicht mehr um mehr als 30 °C übersteigt.",
      "drying.scheduleNotes.1": "(2) UGL = endgültiges H% x 0,8 bis 0,9.",
      "drying.scheduleNotes.2": "(3) Subtrahieren Sie RH vom in (2) ermittelten UGL und der Temperatur unter Verwendung der Hailwood-Horrobin-Gleichung.",
      "durability.dryWoodBorers.value": "klasse d – dauerhaft (kernholz haltbar, aber splintholz nicht klar abgegrenzt)",
      "durability.fungi.value": "klasse 3 – mäßig dauerhaft",
      "durability.naturalUseClass.value": "klasse 2 – innen oder überdacht (feuchtigkeit möglich)",
      "durability.notes.0": "Diese Art ist im europäischen Standard NF EN 350 (2016) aufgeführt.",
      "durability.preservativeTreatment.dryWoodBorer.value": "erfordert keine holzschutzbehandlung",
      "durability.preservativeTreatment.permanentHumidification.value": "verwendung nicht empfohlen",
      "durability.preservativeTreatment.temporaryHumidification.value": "erfordert eine entsprechende holzschutzbehandlung",
      "durability.termites.value": "klasse d – dauerhaft",
      "durability.treatability.value": "klasse 3 – schwer tränkbar",
      "endUseNotes.0": "Um eine gute Oberflächenqualität zu erzielen, wird das Porenfüllen empfohlen.",
      "endUses.0": "hochwertiger möbelbau",
      "endUses.1": "gebrauchsmöbel oder möbelteile",
      "endUses.2": "außentischlerarbeiten",
      "endUses.3": "innentischlerarbeiten",
      "endUses.4": "innenverkleidungen",
      "endUses.5": "messerfurnier",
      "endUses.6": "drechselwaren",
      "endUses.7": "holzwaren",
      "fireSafety.frenchGrading": "Dicke > 14 mm: M3 (mäßig entflammbar) Dicke < 14 mm: M4 (leicht entflammbar)",
      "fireSafety.notes": "Standardsortierung für Massivholz gemäß den Anforderungen der europäischen Norm EN 14081-1+A1 (August 2019). Es handelt sich um nach Festigkeit sortiertes Bauholz für vertikale Anwendungen und Decken mit einer mittleren Dichte von höchstens 0.35 und einer Dicke von höchstens 22 mm.",
      "grading.appearance": "Gemäß den ATIBT-Bewertungsregeln (2017) sind die Hauptauswahlmöglichkeiten: FAS (First And Second), Nr. 1 Common und Select, Nr. 2 Common (Einzelheiten zu diesen Regeln finden Sie auf der ATIBT-Website).",
      "grading.structural": "Keine visuelle Bewertung für strukturelle Anwendungen",
      "identity.displayName": "Afrikanische Cordia",
      "identity.localNames.0.country": "Kamerun",
      "identity.localNames.1.country": "Kamerun",
      "identity.localNames.2.country": "Demokratische Republik Kongo",
      "identity.localNames.3.country": "Frankreich (importiertes Tropenholz)",
      "identity.localNames.4.country": "Gabun",
      "identity.localNames.5.country": "Gabun",
      "identity.localNames.6.country": "Deutschland (importiertes Tropenholz)",
      "identity.localNames.7.country": "Nigeria",
      "identity.localNames.8.country": "Vereinigtes Königreich (importiertes Tropenholz)",
      "identity.primaryName": "Afrikanische Cordia",
      "images.0.alt": "Afrikanische Cordia Maserung im Fladerschnitt",
      "images.1.alt": "Afrikanische Cordia Maserung im Radialschnitt",
      "log.durability.value": "Mäßig (Behandlung empfohlen)",
      "log.floats.value": "Ja",
      "log.sapwoodThickness.value": "4 bis 6 cm",
      "machining.bluntingEffect.value": "normal",
      "machining.cuttingTools.value": "übliche werkzeuge",
      "machining.peeling.value": "gut",
      "machining.sawteethRecommended.value": "normal- oder legierter stahl",
      "machining.slicing.value": "gut",
      "origin.continent": "Afrika",
      "origin.countries.0": "Kamerun",
      "origin.countries.1": "Demokratische Republik Kongo",
      "origin.countries.2": "Frankreich (importiertes Tropenholz)",
      "origin.countries.3": "Gabun",
      "origin.countries.4": "Deutschland (importiertes Tropenholz)",
      "origin.countries.5": "Nigeria",
      "origin.countries.6": "Vereinigtes Königreich (importiertes Tropenholz)"
    },
    "africa-african-corkwood": {
      "appearance.colourReference.value": "gelb",
      "appearance.grain.value": "gerade",
      "appearance.notes.0": "Aussehen: gelbe Farbe; grobe Textur; Glattes Korn.",
      "appearance.texture.value": "grob",
      "durability.fungi.value": "klasse 4 bis 5 – schlecht bis nicht haltbar",
      "durability.notes.0": "Heartwood-Haltbarkeit: behandelbar: Klasse 1 – leicht durchlässig.",
      "durability.treatability.value": "klasse 1 – gut tränkbar",
      "endUseNotes.0": "Modellbau, Dämmung, Spielzeug, Schwimmer (Netzschenkel, Flöße), geeignet für ertragreiche Pulpa.",
      "endUses.0": "spielzeuge und modelle",
      "identity.displayName": "Afrikanischer Korkwald",
      "identity.localNames.0.country": "Elfenbeinküste",
      "identity.localNames.1.country": "Sierra Leone",
      "identity.primaryName": "Afrikanischer Korkwald",
      "log.notes.0": "Von Sierre Leone bis Angola und ostwärts bis Uganda vorkommend; typisch in Sekundärwäldern, häufig auf alten Bauernhöfen, aber nur von kurzer Dauer. Kann fast reine Bestände bilden und eignet sich für die Plantagenkultur.",
      "origin.continent": "Tropisches Afrika",
      "physics.notes.0": "USDA Werte: relative Dichte bei etwa 12% Feuchtigkeitsgehalt 0.28."
    },
    "africa-african-ebony": {
      "appearance.colourReference.value": "schwarz (halbriftschnitt)",
      "appearance.grain.value": "gerade oder wechseldrehwüchsig",
      "appearance.interlockedGrain.value": "leicht",
      "appearance.notes.0": "Die Stämme können verschiedene Arten von Mängeln aufweisen, insbesondere kleine Nadellöcher und Kernholzfäule.",
      "appearance.notes.1": "Das Holz ist gleichmäßig schwarz bis schwarzbraun (D. mespiliformis).",
      "appearance.sapwood.value": "klar abgegrenzt",
      "appearance.texture.value": "fein",
      "assembly.nailingAndScrewing.value": "Gut, Vorbohren erforderlich",
      "assembly.notes.0": "Hohes Dichte: Die Verklebung muss besonders unter Beachtung der Fachregeln erfolgen.",
      "cites.raw": "Diese Art ist nicht in den CITES-Anhängen (Washingtoner Artenschutzübereinkommen 2023) aufgeführt.",
      "drying.casehardeningRisk.value": "kein besonderes risiko bekannt",
      "drying.checkingRisk.value": "hochrisiko",
      "drying.collapseRisk.value": "kein besonderes risiko bekannt",
      "drying.distortionRisk.value": "hochrisiko",
      "drying.rate.value": "langsam",
      "drying.schedule.0.phase": "Vorwärmen 1",
      "drying.schedule.1.phase": "Vorwärmen 2",
      "drying.schedule.10.phase": "Trocknen",
      "drying.schedule.11.phase": "Trocknen",
      "drying.schedule.12.phase": "Trocknen",
      "drying.schedule.13.phase": "Trocknen",
      "drying.schedule.14.phase": "Konditionieren",
      "drying.schedule.15.phase": "Abkühlen",
      "drying.schedule.15.temperatureC": "Stopp",
      "drying.schedule.2.phase": "Trocknen",
      "drying.schedule.3.phase": "Trocknen",
      "drying.schedule.4.phase": "Trocknen",
      "drying.schedule.5.phase": "Trocknen",
      "drying.schedule.6.phase": "Trocknen",
      "drying.schedule.7.phase": "Trocknen",
      "drying.schedule.8.phase": "Trocknen",
      "drying.schedule.9.phase": "Trocknen",
      "drying.scheduleNotes.0": "(1) ) Abkühlen: bis die Temperatur im Inneren des Ofens die Außentemperatur nicht mehr um mehr als 30 °C übersteigt.",
      "drying.scheduleNotes.1": "(2) UGL = endgültiges H% x 0,8 bis 0,9.",
      "drying.scheduleNotes.2": "(3) Subtrahieren Sie RH vom in (2) ermittelten UGL und der Temperatur unter Verwendung der Hailwood-Horrobin-Gleichung.",
      "durability.dryWoodBorers.value": "klasse d – dauerhaft (splintholz abgegrenzt, risiko auf splintholz beschränkt)",
      "durability.fungi.value": "klasse 1 – sehr dauerhaft",
      "durability.naturalUseClass.value": "klasse 4 – bei boden- oder süßwasserkontakt",
      "durability.preservativeTreatment.dryWoodBorer.value": "erfordert keine holzschutzbehandlung",
      "durability.preservativeTreatment.permanentHumidification.value": "erfordert keine holzschutzbehandlung",
      "durability.preservativeTreatment.temporaryHumidification.value": "erfordert keine holzschutzbehandlung",
      "durability.termites.value": "klasse d – dauerhaft",
      "durability.treatability.value": "klasse 4 – nicht tränkbar",
      "endUseNotes.0": "Bei Polyesterbeschichtungen und Grundierungen empfiehlt sich eine vorherige Oberflächenbehandlung mit Alkohol.",
      "endUses.0": "hochwertiger möbelbau",
      "endUses.1": "musikinstrumente",
      "endUses.2": "bildhauerei",
      "endUses.3": "werkzeugstiele (elastische hölzer)",
      "endUses.4": "drechselwaren",
      "endUses.5": "blasinstrumente",
      "endUses.6": "holzwaren",
      "fireSafety.frenchGrading": "Dicke > 14 mm: M3 (mäßig entflammbar) Dicke < 14 mm: M4 (leicht entflammbar)",
      "fireSafety.notes": "Standardsortierung für Massivholz gemäß den Anforderungen der europäischen Norm EN 14081-1+A1 (August 2019). Es handelt sich um nach Festigkeit sortiertes Bauholz für vertikale Anwendungen und Decken mit einer mittleren Dichte von höchstens 0.35 und einer Dicke von höchstens 22 mm.",
      "grading.appearance": "Für diese Möbelart gibt es keine herkömmlichen Bewertungsregeln. Einstufung nach Endverwendung.",
      "grading.structural": "Keine visuelle Bewertung für strukturelle Anwendungen",
      "identity.displayName": "Afrikanisches Ebenholz",
      "identity.localNames.0.country": "Benin",
      "identity.localNames.1.country": "Benin",
      "identity.localNames.10.country": "Frankreich (importiertes Tropenholz)",
      "identity.localNames.11.country": "Gabun",
      "identity.localNames.12.country": "Deutschland (importiertes Tropenholz)",
      "identity.localNames.13.country": "Nigeria",
      "identity.localNames.14.country": "Nigeria",
      "identity.localNames.15.country": "Nigeria",
      "identity.localNames.16.country": "Nigeria",
      "identity.localNames.17.country": "Vereinigtes Königreich (importiertes Tropenholz)",
      "identity.localNames.2.country": "Kamerun",
      "identity.localNames.3.country": "Kamerun",
      "identity.localNames.4.country": "Kamerun",
      "identity.localNames.5.country": "Kamerun",
      "identity.localNames.6.country": "Zentralafrikanische Republik",
      "identity.localNames.7.country": "Zentralafrikanische Republik",
      "identity.localNames.8.country": "Kongo",
      "identity.localNames.9.country": "Äquatorialguinea",
      "identity.notes.0": "Andere afrikanische Diospyros-Arten werden aufgrund ihrer hellen Farbe nicht kommerzialisiert (z. B. D. sanzaminika).",
      "identity.notes.1": "Darüber hinaus gibt es vor allem in Asien-Ozeanien noch viele andere Diospyros-Arten: unter anderem D.perrierii in Madagaskar, D.celebica und D.rumphii (Ebène de Macassar).",
      "identity.notes.2": "Holz wird oft in kleinen Stämmen von 1 m bis 1, 5 m Länge kommerzialisiert.",
      "identity.primaryName": "Afrikanisches Ebenholz",
      "images.0.alt": "Afrikanisches Ebenholz Maserung im Fladerschnitt",
      "images.1.alt": "Afrikanisches Ebenholz Anwendungsbeispiel",
      "log.durability.value": "Gut",
      "log.floats.value": "Nein",
      "log.sapwoodThickness.value": "5 bis 12 cm",
      "machining.bluntingEffect.value": "hoch",
      "machining.cuttingTools.value": "hartmetall",
      "machining.notes.0": "Für die Bearbeitung und das Schneiden sind aufgrund der hohen Härte leistungsstarke Maschinen erforderlich.",
      "machining.notes.1": "Sägemehl kann Dermatitis verursachen.",
      "machining.peeling.value": "nicht empfohlen oder ohne wirtschaftliches interesse",
      "machining.sawteethRecommended.value": "stellitbestückt",
      "machining.slicing.value": "gut",
      "origin.continent": "Afrika",
      "origin.countries.0": "Benin",
      "origin.countries.1": "Kamerun",
      "origin.countries.2": "Zentralafrikanische Republik",
      "origin.countries.3": "Kongo",
      "origin.countries.4": "Äquatorialguinea",
      "origin.countries.5": "Frankreich (importiertes Tropenholz)",
      "origin.countries.6": "Gabun",
      "origin.countries.7": "Deutschland (importiertes Tropenholz)",
      "origin.countries.8": "Nigeria",
      "origin.countries.9": "Vereinigtes Königreich (importiertes Tropenholz)",
      "physics.notes.0": "Die Eigenschaften sind je nach Art und Herkunft sehr unterschiedlich; Daher kann das spezifische Gewicht von 0,75 bis 1,1 variieren."
    },
    "africa-african-homalium": {
      "appearance.colourReference.value": "gelblich",
      "appearance.grain.value": "gerade oder wechseldrehwüchsig",
      "appearance.notes.0": "Aussehen: gelbliche Farbe; feine Textur; gerade oder ineinandergreifende Korn.",
      "appearance.texture.value": "fein",
      "durability.fungi.value": "klasse 2 bis 3 – dauerhaft bis mäßig dauerhaft",
      "durability.notes.0": "Heartwood-Haltbarkeit: behandelbar: Klasse 1 – leicht durchlässig.",
      "durability.treatability.value": "klasse 1 – gut tränkbar",
      "endUseNotes.0": "Schwerer Bau, Bodenbelag, Bootsbau, Eisenbahnschwellen, Masten und Pfähle.",
      "endUses.0": "bootsbau und schiffbau",
      "endUses.1": "fußböden",
      "endUses.2": "schwerer bau",
      "endUses.3": "stapelung",
      "endUses.4": "stangen und pfosten",
      "endUses.5": "eisenbahnschwellen",
      "identity.displayName": "Afrikanisches Homalium",
      "identity.localNames.0.country": "Elfenbeinküste",
      "identity.primaryName": "Afrikanisches Homalium",
      "log.notes.0": "Tropisches Westafrika von Guinea bis Gabun, hauptsächlich in den dichten Regenwäldern.",
      "origin.continent": "Tropisches Afrika",
      "physics.notes.0": "USDA Werte: relative Dichte bei etwa 12% Feuchtigkeitsgehalt 0.865."
    },
    "africa-african-padauk": {
