Repository: fabien-h/wood-atlas

# Wood Atlas

A React workbench for exploring, filtering, visualizing, and comparing wood species, primarily from the CIRAD Tropix technical sheets with cited supplemental records.

Source pages:

- French: https://tropix.cirad.fr/fiches-disponibles
- English: https://tropix.cirad.fr/en/fiches-disponibles
- North American hardwoods: https://www.fpl.fs.usda.gov/documnts/fplgtr/fplgtr83.pdf
- North American softwoods: https://www.fpl.fs.usda.gov/documnts/fplgtr/fplgtr102.pdf
- Tropical timbers: https://research.fs.usda.gov/download/treesearch/69634.pdf
- Brazilian woods: https://dados.florestal.gov.br/dataset/banco-de-dados-de-madeiras-brasileiras-do-lpf-sfb

File: public/data/content/hi.json (part 1 of 62)
{
  "locale": "hi",
  "records": {
    "africa-abura": {
      "appearance.colourReference.value": "हल्का भूरा",
      "appearance.grain.value": "सीधा या अंतर्ग्रथित",
      "appearance.interlockedGrain.value": "हल्का",
      "appearance.notes.0": "भंगुर हृदय और रंगीन नसों की संभावित उपस्थिति।",
      "appearance.sapwood.value": "सीमांकित नहीं",
      "appearance.texture.value": "बारीक",
      "assembly.nailingAndScrewing.value": "अच्छा, पर पहले छेद करना आवश्यक",
      "cites.raw": "यह प्रजाति CITES परिशिष्ट (वाशिंगटन कन्वेंशन 2023) में सूचीबद्ध नहीं है।",
      "drying.casehardeningRisk.value": "कोई विशिष्ट ज्ञात जोखिम नहीं",
      "drying.checkingRisk.value": "मामूली जोखिम",
      "drying.collapseRisk.value": "कोई विशिष्ट ज्ञात जोखिम नहीं",
      "drying.distortionRisk.value": "कोई जोखिम या बहुत मामूली जोखिम नहीं",
      "drying.rate.value": "तेज़ से सामान्य",
      "drying.schedule.0.phase": "प्रीवार्म 1",
      "drying.schedule.1.phase": "प्रीवार्म 2",
      "drying.schedule.10.phase": "सुखाने",
      "drying.schedule.11.phase": "सुखाने",
      "drying.schedule.12.phase": "सुखाने",
      "drying.schedule.13.phase": "सुखाने",
      "drying.schedule.14.phase": "कंडीशनिंग",
      "drying.schedule.15.phase": "शीतलक",
      "drying.schedule.15.temperatureC": "रुको",
      "drying.schedule.2.phase": "सुखाने",
      "drying.schedule.3.phase": "सुखाने",
      "drying.schedule.4.phase": "सुखाने",
      "drying.schedule.5.phase": "सुखाने",
      "drying.schedule.6.phase": "सुखाने",
      "drying.schedule.7.phase": "सुखाने",
      "drying.schedule.8.phase": "सुखाने",
      "drying.schedule.9.phase": "सुखाने",
      "drying.scheduleNotes.0": "(1) ) ठंडा करना: जब तक भट्ठे के अंदर का तापमान बाहरी तापमान से अधिक नहीं हो जाता 30 °C से अधिक न हो जाए।",
      "drying.scheduleNotes.1": "(2) UGL = अंतिम H% x 0,8 से 0,9।",
      "drying.scheduleNotes.2": "(3) Hailwood-Horrobin समीकरण का उपयोग करते हुए, (2) में निर्धारित UGL और तापमान से RH घटाएँ।",
      "durability.dryWoodBorers.value": "कक्षा s - अतिसंवेदनशील",
      "durability.fungi.value": "कक्षा 5 - बिल्कुल टिकाऊ नहीं",
      "durability.naturalUseClass.value": "क्लास 1 - अंदर (कोई नमी नहीं)",
      "durability.notes.0": "यह प्रजाति यूरोपीय मानक NF EN 350 (2016) में सूचीबद्ध है।",
      "durability.preservativeTreatment.dryWoodBorer.value": "उचित परिरक्षक उपचार की आवश्यकता है",
      "durability.preservativeTreatment.permanentHumidification.value": "उपयोग की सिफारिश नहीं की जाती है",
      "durability.preservativeTreatment.temporaryHumidification.value": "उचित परिरक्षक उपचार की आवश्यकता है",
      "durability.sapwoodTreatability.value": "कक्षा 1 - आसानी से पारगम्य",
      "durability.termites.value": "कक्षा s - अतिसंवेदनशील",
      "durability.treatability.value": "कक्षा 2 - मध्यम पारगम्य",
      "endUses.0": "बक्से और क्रेट",
      "endUses.1": "उच्च श्रेणी का फर्नीचर निर्माण",
      "endUses.10": "प्लाईवुड के आगे या पीछे का विनियर",
      "endUses.11": "प्लाईवुड के अंदरूनी भाग का विनियर",
      "endUses.12": "छोटी लकड़ी की वस्तुएँ",
      "endUses.2": "सामान्य फर्नीचर या उसके घटक",
      "endUses.3": "चिपकाई गई लैमिनेटेड लकड़ी",
      "endUses.4": "भीतरी दरवाज़े-खिड़कियों की बढ़ईगीरी",
      "endUses.5": "भीतरी पैनलिंग",
      "endUses.6": "मोल्डिंग",
      "endUses.7": "मूर्तिकला",
      "endUses.8": "स्लाइस्ड विनियर",
      "endUses.9": "खराद पर बनी वस्तुएँ",
      "fireSafety.frenchGrading": "मोटाई > 14 mm: M3 (मध्यम ज्वलनशील); मोटाई < 14 mm: M4 (आसानी से ज्वलनशील)",
      "fireSafety.notes": "यूरोपीय मानक EN 14081-1+A1 (अगस्त 2019) की आवश्यकताओं के अनुसार ठोस लकड़ी के लिए डिफ़ॉल्ट ग्रेडिंग। यह ऊर्ध्वाधर उपयोग में संरचनात्मक वर्गीकृत लकड़ी और औसत घनत्व ऊपरी 0.35 और मोटाई ऊपरी 22 mm के साथ छत से संबंधित है।",
      "grading.appearance": "ATIBT ग्रेडिंग नियमों (2017) के अनुसार, मुख्य विकल्प हैं: FAS (पहला और दूसरा), n°1 सामान्य और चयन करें, n°2 सामान्य (ATIBT वेबसाइट पर इन नियमों का विवरण देखें)।",
      "grading.structural": "संरचनात्मक अनुप्रयोगों के लिए कोई दृश्य ग्रेडिंग नहीं",
      "identity.displayName": "अबुरा",
      "identity.localNames.0.country": "अंगोला",
      "identity.localNames.1.country": "अंगोला",
      "identity.localNames.10.country": "इक्वेटोरियल गिनी",
      "identity.localNames.11.country": "फ़्रांस (आयातित उष्णकटिबंधीय लकड़ी)",
      "identity.localNames.12.country": "गैबॉन",
      "identity.localNames.13.country": "जर्मनी (आयातित उष्णकटिबंधीय लकड़ी)",
      "identity.localNames.14.country": "घाना",
      "identity.localNames.15.country": "नाइजीरिया",
      "identity.localNames.16.country": "सिएरा लियोन",
      "identity.localNames.17.country": "युगांडा",
      "identity.localNames.18.country": "जाम्बिया",
      "identity.localNames.2.country": "बेनिन",
      "identity.localNames.3.country": "कैमरून",
      "identity.localNames.4.country": "कैमरून",
      "identity.localNames.5.country": "मध्य अफ्रीकी गणराज्य",
      "identity.localNames.6.country": "कांगो",
      "identity.localNames.7.country": "कोटे डी आइवर",
      "identity.localNames.8.country": "कांगो लोकतांत्रिक गणराज्य",
      "identity.localNames.9.country": "कांगो लोकतांत्रिक गणराज्य",
      "identity.primaryName": "अबुरा",
      "images.0.alt": "अबुरा फ्लैट आरी अनाज",
      "images.1.alt": "अबुरा क्वार्टर आरी अनाज",
      "images.2.alt": "अबुरा उदाहरण का उपयोग करें",
      "log.durability.value": "कम (परिरक्षक उपचार आवश्यक)",
      "log.floats.value": "हाँ",
      "machining.bluntingEffect.value": "काफ़ी अधिक",
      "machining.cuttingTools.value": "टंगस्टन कार्बाइड",
      "machining.notes.0": "संधि प्रभाव परिवर्तनीय होता है।",
      "machining.notes.1": "चूरा कभी-कभी परेशान होता है।",
      "machining.peeling.value": "अच्छा",
      "machining.sawteethRecommended.value": "स्टेलाइट-टिपयुक्त",
      "machining.slicing.value": "अच्छा"
    },
    "africa-adjouaba": {
      "appearance.colourReference.value": "आपीत",
      "appearance.grain.value": "सीधा या अंतर्ग्रथित",
      "appearance.notes.0": "सूरत: पीला रंग; सैपवुड स्पष्ट रूप से सीमांकित किया गया; बहुत परिवर्तनशील, मोटे बनावट के लिए महीन; सीधा या इंटरलॉक अनाज।",
      "appearance.sapwood.value": "स्पष्ट रूप से सीमांकित",
      "appearance.texture.value": "बहुत परिवर्तनशील, मोटे से ठीक",
      "assembly.gluing.value": "कमज़ोर",
      "drying.checkingRisk.value": "उच्च जोखिम",
      "drying.distortionRisk.value": "उच्च जोखिम",
      "drying.notes.0": "सुखाने: विरूपण: उच्च जोखिम; जाँच: उच्च जोखिम।",
      "durability.fungi.value": "कक्षा 4 à 5 - कम से बिल्कुल टिकाऊ नहीं",
      "durability.notes.0": "हार्टवुड स्थायित्व: दीमक प्रतिरोध: वर्ग एस - अतिसंवेदनशील; उपचार: कक्षा 3 - खराब पारगम्य।",
      "durability.termites.value": "कक्षा s - अतिसंवेदनशील",
      "durability.treatability.value": "कक्षा 3 - खराब पारगम्य",
      "endUseNotes.0": "फर्श, फर्नीचर घटक, लिबास और प्लाईवुड, बढ़ईगीरी।",
      "endUses.0": "लकड़ी का फर्श",
      "endUses.1": "फर्नीचर",
      "endUses.2": "बढ़ईगीरी",
      "endUses.3": "प्लाईवुड",
      "endUses.4": "लिबास",
      "identity.displayName": "Adjouaba",
      "identity.localNames.0.country": "गैबॉन",
      "identity.localNames.1.country": "कांगो (गणराज्य)",
      "identity.primaryName": "Adjouaba",
      "log.notes.0": "पश्चिम अफ्रीका, वर्षा वनों में प्रचलित।",
      "machining.notes.0": "काम करने के गुण: मध्यम रूप से कठिन मशीनिंग; खराब ग्लूइंग।",
      "physics.notes.0": "USDA मान: लगभग 12% नमी सामग्री 0.737 पर सापेक्ष घनत्व।"
    },
    "africa-afara": {
      "appearance.colourReference.value": "हल्का पीला",
      "appearance.grain.value": "सीधा या अंतर्ग्रथित",
      "appearance.interlockedGrain.value": "हल्का",
      "appearance.notes.0": "कभी-कभी भंगुरहृदय।",
      "appearance.notes.1": "कुछ लॉग में एक काले भूरे रंग का हार्टवुड होता है, जो कमोबेश शिरापरक होता है।",
      "appearance.sapwood.value": "सीमांकित नहीं",
      "appearance.texture.value": "मध्यम",
      "assembly.nailingAndScrewing.value": "अच्छा",
      "cites.raw": "यह प्रजाति CITES परिशिष्ट (वाशिंगटन कन्वेंशन 2023) में सूचीबद्ध नहीं है।",
      "drying.casehardeningRisk.value": "कोई विशिष्ट ज्ञात जोखिम नहीं",
      "drying.checkingRisk.value": "कोई जोखिम नहीं या बहुत मामूली जोखिम",
      "drying.collapseRisk.value": "कोई विशिष्ट ज्ञात जोखिम नहीं",
      "drying.distortionRisk.value": "कोई जोखिम या बहुत मामूली जोखिम नहीं",
      "drying.rate.value": "तेज़ से सामान्य",
      "drying.schedule.0.phase": "प्रीवार्म 1",
      "drying.schedule.1.phase": "प्रीवार्म 2",
      "drying.schedule.10.phase": "सुखाने",
      "drying.schedule.11.phase": "सुखाने",
      "drying.schedule.12.phase": "सुखाने",
      "drying.schedule.13.phase": "सुखाने",
      "drying.schedule.14.phase": "कंडीशनिंग",
      "drying.schedule.15.phase": "शीतलक",
      "drying.schedule.15.temperatureC": "रुको",
      "drying.schedule.2.phase": "सुखाने",
      "drying.schedule.3.phase": "सुखाने",
      "drying.schedule.4.phase": "सुखाने",
      "drying.schedule.5.phase": "सुखाने",
      "drying.schedule.6.phase": "सुखाने",
      "drying.schedule.7.phase": "सुखाने",
      "drying.schedule.8.phase": "सुखाने",
      "drying.schedule.9.phase": "सुखाने",
      "drying.scheduleNotes.0": "(1) ) ठंडा करना: जब तक भट्ठे के अंदर का तापमान बाहरी तापमान से अधिक नहीं हो जाता 30 °C से अधिक न हो जाए।",
      "drying.scheduleNotes.1": "(2) UGL = अंतिम H% x 0,8 से 0,9।",
      "drying.scheduleNotes.2": "(3) Hailwood-Horrobin समीकरण का उपयोग करते हुए, (2) में निर्धारित UGL और तापमान से RH घटाएँ।",
      "durability.dryWoodBorers.value": "कक्षा s - अतिसंवेदनशील",
      "durability.fungi.value": "कक्षा 4 - कम टिकाऊ",
      "durability.naturalUseClass.value": "क्लास 1 - अंदर (कोई नमी नहीं)",
      "durability.notes.0": "यह प्रजाति यूरोपीय मानक NF EN 350 (2016) में सूचीबद्ध है।",
      "durability.notes.1": "परिरक्षक उपचार कभी-कभी एक परिवर्तनीय पारगम्यता (कम से अच्छा) के कारण मुश्किल होता है।",
      "durability.preservativeTreatment.dryWoodBorer.value": "उचित परिरक्षक उपचार की आवश्यकता है",
      "durability.preservativeTreatment.permanentHumidification.value": "उपयोग की सिफारिश नहीं की जाती है",
      "durability.preservativeTreatment.temporaryHumidification.value": "उचित परिरक्षक उपचार की आवश्यकता है",
      "durability.sapwoodTreatability.value": "कक्षा 1 - आसानी से पारगम्य",
      "durability.termites.value": "कक्षा s - अतिसंवेदनशील",
      "durability.treatability.value": "कक्षा 2 - मध्यम पारगम्य",
      "endUseNotes.0": "मशीनिंग के दौरान चूरा एलर्जी का कारण बन सकता है।",
      "endUses.0": "ब्लॉकबोर्ड",
      "endUses.1": "बक्से और क्रेट",
      "endUses.10": "बैठने की वस्तुएँ",
      "endUses.11": "स्लाइस्ड विनियर",
      "endUses.12": "प्लाईवुड के आगे या पीछे का विनियर",
      "endUses.13": "प्लाईवुड के अंदरूनी भाग का विनियर",
      "endUses.14": "लकड़ी के फ्रेम वाला घर",
      "endUses.15": "छोटी लकड़ी की वस्तुएँ",
      "endUses.2": "सामान्य फर्नीचर या उसके घटक",
      "endUses.3": "बाहरी दरवाज़े-खिड़कियों की बढ़ईगीरी",
      "endUses.4": "फाइबरबोर्ड या पार्टिकलबोर्ड",
      "endUses.5": "चिपकाई गई लैमिनेटेड लकड़ी",
      "endUses.6": "भीतरी दरवाज़े-खिड़कियों की बढ़ईगीरी",
      "endUses.7": "भीतरी पैनलिंग",
      "endUses.8": "हल्का काष्ठ निर्माण",
      "endUses.9": "मोल्डिंग",
      "fireSafety.frenchGrading": "मोटाई > 14 mm: M3 (मध्यम ज्वलनशील); मोटाई < 14 mm: M4 (आसानी से ज्वलनशील)",
      "fireSafety.notes": "यूरोपीय मानक EN 14081-1+A1 (अगस्त 2019) की आवश्यकताओं के अनुसार ठोस लकड़ी के लिए डिफ़ॉल्ट ग्रेडिंग। यह ऊर्ध्वाधर उपयोग में संरचनात्मक वर्गीकृत लकड़ी और औसत घनत्व ऊपरी 0.35 और मोटाई ऊपरी 22 mm के साथ छत से संबंधित है।",
      "grading.appearance": "ATIBT ग्रेडिंग नियमों (2017) के अनुसार, मुख्य विकल्प हैं: FAS (पहला और दूसरा), n°1 सामान्य और चयन करें, n°2 सामान्य (ATIBT वेबसाइट पर इन नियमों का विवरण देखें)।",
      "grading.structural": "फ्रांसीसी मानक NF B 52-001-1 (2018) के अनुसार, सामर्थ्य वर्ग D24 दृश्य श्रेणीकरण द्वारा प्रदान किया जा सकता है।",
      "identity.displayName": "अफ़ारा",
      "identity.localNames.0.country": "बेनिन",
      "identity.localNames.1.country": "कैमरून",
      "identity.localNames.10.country": "फ़्रांस (आयातित उष्णकटिबंधीय लकड़ी)",
      "identity.localNames.11.country": "गैबॉन",
      "identity.localNames.12.country": "घाना",
      "identity.localNames.13.country": "नाइजीरिया",
      "identity.localNames.14.country": "नाइजीरिया",
      "identity.localNames.15.country": "सिएरा लियोन",
      "identity.localNames.16.country": "संयुक्त राज्य अमेरिका (आयातित उष्णकटिबंधीय लकड़ी)",
      "identity.localNames.2.country": "मध्य अफ्रीकी गणराज्य",
      "identity.localNames.3.country": "कांगो",
      "identity.localNames.4.country": "कोटे डी आइवर",
      "identity.localNames.5.country": "कांगो लोकतांत्रिक गणराज्य",
      "identity.localNames.6.country": "इक्वेटोरियल गिनी",
      "identity.localNames.7.country": "फ़्रांस (आयातित उष्णकटिबंधीय लकड़ी)",
      "identity.localNames.8.country": "फ़्रांस (आयातित उष्णकटिबंधीय लकड़ी)",
      "identity.localNames.9.country": "फ़्रांस (आयातित उष्णकटिबंधीय लकड़ी)",
      "identity.primaryName": "अफ़ारा",
      "images.0.alt": "अफ़ारा फ्लैट आरी अनाज",
      "images.1.alt": "अफ़ारा क्वार्टर आरी अनाज",
      "images.2.alt": "अफ़ारा उदाहरण का उपयोग करें",
      "log.durability.value": "कम (परिरक्षक उपचार आवश्यक)",
      "log.floats.value": "हाँ",
      "machining.bluntingEffect.value": "सामान्य",
      "machining.cuttingTools.value": "साधारण",
      "machining.notes.0": "कुछ लॉग में आंतरिक तनाव (आमतौर पर वृक्षारोपण से लकड़ी)।",
      "machining.notes.1": "कभी-कभी, कुंद प्रभाव काफी अधिक होता है।",
      "machining.peeling.value": "अच्छा",
      "machining.sawteethRecommended.value": "साधारण या मिश्र इस्पात",
      "machining.slicing.value": "अच्छा"
    },
    "africa-afina": {
      "appearance.colourReference.value": "गुलाबी-भूरा",
      "appearance.grain.value": "सीधा",
      "appearance.sapwood.value": "गुलाबी-सफेद",
      "appearance.texture.value": "बारीक",
      "assembly.gluing.value": "सही",
      "assembly.nailingAndScrewing.value": "अच्छा, पर पहले छेद करना आवश्यक",
      "drying.checkingRisk.value": "मध्यम जोखिम",
      "durability.fungi.value": "कक्षा 2 - टिकाऊ",
      "durability.termites.value": "कक्षा d - टिकाऊ",
      "durability.treatability.value": "कक्षा 4 - पारगम्य नहीं",
      "endUses.0": "बक्से और क्रेट",
      "endUses.1": "लकड़ी का फर्श",
      "endUses.2": "औद्योगिक या भारी उपयोग का फर्श",
      "endUses.3": "खंभे",
      "endUses.4": "औज़ारों के हत्थे (लचीली लकड़ी)",
      "endUses.5": "खराद पर बनी वस्तुएँ",
      "identity.displayName": "Afina",
      "identity.primaryName": "Afina",
      "physics.notes.0": "मूल विशिष्ट गुरुत्व (ओवन-शुष्क द्रव्यमान/हरा आयतन): 0.8.",
      "physics.notes.1": "हरे से ओवन-शुष्क अवस्था तक आयतन संकुचन: 15%."
    },
    "africa-african-canarium": {
      "appearance.colourReference.value": "गुलाबी-भूरा",
      "appearance.grain.value": "अंतर्ग्रथित",
      "appearance.interlockedGrain.value": "स्पष्ट",
      "appearance.notes.0": "हल्का भूरा, थोड़ा गुलाबी।",
      "appearance.notes.1": "हवा के झोंकों की संभावित उपस्थिति।",
      "appearance.sapwood.value": "सीमांकित नहीं",
      "appearance.texture.value": "मोटी",
      "assembly.nailingAndScrewing.value": "कमज़ोर",
      "cites.raw": "यह प्रजाति CITES परिशिष्ट (वाशिंगटन कन्वेंशन 2023) में सूचीबद्ध नहीं है।",
      "drying.casehardeningRisk.value": "कोई विशिष्ट ज्ञात जोखिम नहीं",
      "drying.checkingRisk.value": "उच्च जोखिम",
      "drying.collapseRisk.value": "हाँ",
      "drying.distortionRisk.value": "उच्च जोखिम",
      "drying.rate.value": "धीमा",
      "drying.schedule.0.phase": "प्रीवार्म 1",
      "drying.schedule.1.phase": "प्रीवार्म 2",
      "drying.schedule.10.phase": "सुखाने",
      "drying.schedule.11.phase": "सुखाने",
      "drying.schedule.12.phase": "सुखाने",
      "drying.schedule.13.phase": "सुखाने",
      "drying.schedule.14.phase": "कंडीशनिंग",
      "drying.schedule.15.phase": "शीतलक",
      "drying.schedule.15.temperatureC": "रुको",
      "drying.schedule.2.phase": "सुखाने",
      "drying.schedule.3.phase": "सुखाने",
      "drying.schedule.4.phase": "सुखाने",
      "drying.schedule.5.phase": "सुखाने",
      "drying.schedule.6.phase": "सुखाने",
      "drying.schedule.7.phase": "सुखाने",
      "drying.schedule.8.phase": "सुखाने",
      "drying.schedule.9.phase": "सुखाने",
      "drying.scheduleNotes.0": "(1) ) ठंडा करना: जब तक भट्ठे के अंदर का तापमान बाहरी तापमान से अधिक नहीं हो जाता 30 °C से अधिक न हो जाए।",
      "drying.scheduleNotes.1": "(2) UGL = अंतिम H% x 0,8 से 0,9।",
      "drying.scheduleNotes.2": "(3) Hailwood-Horrobin समीकरण का उपयोग करते हुए, (2) में निर्धारित UGL और तापमान से RH घटाएँ।",
      "durability.dryWoodBorers.value": "कक्षा s - अतिसंवेदनशील",
      "durability.fungi.value": "कक्षा 5 - बिल्कुल टिकाऊ नहीं",
      "durability.naturalUseClass.value": "क्लास 1 - अंदर (कोई नमी नहीं)",
      "durability.notes.0": "यह प्रजाति यूरोपीय मानक NF EN 350 (2016) में सूचीबद्ध है।",
      "durability.notes.1": "नीले दाग के लिए प्रवण।",
      "durability.preservativeTreatment.dryWoodBorer.value": "उचित परिरक्षक उपचार की आवश्यकता है",
      "durability.preservativeTreatment.permanentHumidification.value": "उपयोग की सिफारिश नहीं की जाती है",
      "durability.preservativeTreatment.temporaryHumidification.value": "उपयोग की सिफारिश नहीं की जाती है",
      "durability.sapwoodTreatability.value": "कक्षा 1 - आसानी से पारगम्य",
      "durability.termites.value": "कक्षा s - अतिसंवेदनशील",
      "durability.treatability.value": "कक्षा 4 - पारगम्य नहीं",
      "endUseNotes.0": "प्लाईवुड के लिए OKOUME (Aucoumea klaineana) के विकल्प के रूप में इस्तेमाल किया जा सकता है।",
      "endUses.0": "ब्लॉकबोर्ड",
      "endUses.1": "बक्से और क्रेट",
      "endUses.2": "सामान्य फर्नीचर या उसके घटक",
      "endUses.3": "कंक्रीट फॉर्मवर्क",
      "endUses.4": "भीतरी दरवाज़े-खिड़कियों की बढ़ईगीरी",
      "endUses.5": "भीतरी पैनलिंग",
      "endUses.6": "स्लाइस्ड विनियर",
      "endUses.7": "प्लाईवुड के आगे या पीछे का विनियर",
      "endUses.8": "प्लाईवुड के अंदरूनी भाग का विनियर",
      "fireSafety.frenchGrading": "मोटाई > 14 mm: M3 (मध्यम ज्वलनशील); मोटाई < 14 mm: M4 (आसानी से ज्वलनशील)",
      "fireSafety.notes": "यूरोपीय मानक EN 14081-1+A1 (अगस्त 2019) की आवश्यकताओं के अनुसार ठोस लकड़ी के लिए डिफ़ॉल्ट ग्रेडिंग। यह ऊर्ध्वाधर उपयोग में संरचनात्मक वर्गीकृत लकड़ी और औसत घनत्व ऊपरी 0.35 और मोटाई ऊपरी 22 mm के साथ छत से संबंधित है।",
      "grading.appearance": "ATIBT ग्रेडिंग नियमों (2017) के अनुसार, मुख्य विकल्प हैं: FAS (पहला और दूसरा), n°1 सामान्य और चयन करें, n°2 सामान्य (ATIBT वेबसाइट पर इन नियमों का विवरण देखें)।",
      "grading.structural": "संरचनात्मक अनुप्रयोगों के लिए कोई दृश्य ग्रेडिंग नहीं",
      "identity.displayName": "अफ्रीकी कैनेरियम",
      "identity.localNames.0.country": "अंगोला",
      "identity.localNames.1.country": "कैमरून",
      "identity.localNames.10.country": "घाना",
      "identity.localNames.11.country": "घाना",
      "identity.localNames.12.country": "नाइजीरिया",
      "identity.localNames.13.country": "सिएरा लियोन",
      "identity.localNames.14.country": "युगांडा",
      "identity.localNames.15.country": "यूनाइटेड किंगडम (आयातित उष्णकटिबंधीय लकड़ी)",
      "identity.localNames.2.country": "मध्य अफ्रीकी गणराज्य",
      "identity.localNames.3.country": "कांगो",
      "identity.localNames.4.country": "कोटे डी आइवर",
      "identity.localNames.5.country": "कांगो लोकतांत्रिक गणराज्य",
      "identity.localNames.6.country": "कांगो लोकतांत्रिक गणराज्य",
      "identity.localNames.7.country": "इक्वेटोरियल गिनी",
      "identity.localNames.8.country": "गैबॉन",
      "identity.localNames.9.country": "गैबॉन",
      "identity.primaryName": "अफ्रीकी कैनेरियम",
      "images.0.alt": "अफ्रीकी कैनेरियम फ्लैट आरी अनाज",
      "images.1.alt": "अफ्रीकी कैनेरियम क्वार्टर आरी अनाज",
      "log.durability.value": "कम (परिरक्षक उपचार आवश्यक)",
      "log.floats.value": "हाँ",
      "log.sapwoodThickness.value": "5 से 10 cm",
      "machining.bluntingEffect.value": "काफ़ी अधिक",
      "machining.cuttingTools.value": "टंगस्टन कार्बाइड",
      "machining.peeling.value": "अच्छा",
      "machining.sawteethRecommended.value": "स्टेलाइट-टिपयुक्त",
      "machining.slicing.value": "अच्छा"
    },
    "africa-african-cherry": {
      "appearance.colourReference.value": "हल्का लाल",
      "appearance.grain.value": "सीधा या अंतर्ग्रथित",
      "appearance.sapwood.value": "गुलाबी-सफेद",
      "appearance.texture.value": "बारीक",
      "assembly.nailingAndScrewing.value": "कमज़ोर",
      "drying.checkingRisk.value": "मध्यम जोखिम",
      "drying.collapseRisk.value": "हाँ",
      "drying.distortionRisk.value": "मध्यम जोखिम",
      "drying.rate.value": "धीमा",
      "drying.scheduleNotes.0": "USDA भट्ठा सुखाने की अनुसूचियाँ: T3-C2, T3-C1.",
      "durability.fungi.value": "कक्षा 5 - बिल्कुल टिकाऊ नहीं",
      "endUses.0": "सामान्य फर्नीचर या उसके घटक",
      "endUses.1": "लकड़ी का फर्श",
      "endUses.2": "भारी काष्ठ निर्माण",
      "identity.displayName": "African cherry",
      "identity.primaryName": "African cherry",
      "physics.notes.0": "मूल विशिष्ट गुरुत्व (ओवन-शुष्क द्रव्यमान/हरा आयतन): 0.58."
    },
    "africa-african-cordia": {
      "appearance.colourReference.value": "हल्का भूरा",
      "appearance.grain.value": "सीधा या अंतर्ग्रथित",
      "appearance.interlockedGrain.value": "हल्का",
      "appearance.notes.0": "हल्के भूरे से हल्के सुनहरे भूरे, कभी-कभी गुलाबी भूरे।",
      "appearance.notes.1": "हरी लकड़ी के लिए सुगंधित गंध।",
      "appearance.notes.2": "मध्यम से मोटे बनावट।",
      "appearance.sapwood.value": "स्पष्ट रूप से सीमांकित नहीं",
      "appearance.texture.value": "मध्यम",
      "assembly.nailingAndScrewing.value": "अच्छा",
      "cites.raw": "यह प्रजाति CITES परिशिष्ट (वाशिंगटन कन्वेंशन 2023) में सूचीबद्ध नहीं है।",
      "drying.casehardeningRisk.value": "कोई विशिष्ट ज्ञात जोखिम नहीं",
      "drying.checkingRisk.value": "कोई जोखिम नहीं या बहुत मामूली जोखिम",
      "drying.collapseRisk.value": "कोई विशिष्ट ज्ञात जोखिम नहीं",
      "drying.distortionRisk.value": "मामूली जोखिम",
      "drying.rate.value": "तेज़",
      "drying.schedule.0.phase": "प्रीवार्म 1",
      "drying.schedule.1.phase": "प्रीवार्म 2",
      "drying.schedule.10.phase": "सुखाने",
      "drying.schedule.11.phase": "सुखाने",
      "drying.schedule.12.phase": "सुखाने",
      "drying.schedule.13.phase": "सुखाने",
      "drying.schedule.14.phase": "कंडीशनिंग",
      "drying.schedule.15.phase": "शीतलक",
      "drying.schedule.15.temperatureC": "रुको",
      "drying.schedule.2.phase": "सुखाने",
      "drying.schedule.3.phase": "सुखाने",
      "drying.schedule.4.phase": "सुखाने",
      "drying.schedule.5.phase": "सुखाने",
      "drying.schedule.6.phase": "सुखाने",
      "drying.schedule.7.phase": "सुखाने",
      "drying.schedule.8.phase": "सुखाने",
      "drying.schedule.9.phase": "सुखाने",
      "drying.scheduleNotes.0": "(1) ) ठंडा करना: जब तक भट्ठे के अंदर का तापमान बाहरी तापमान से अधिक नहीं हो जाता 30 °C से अधिक न हो जाए।",
      "drying.scheduleNotes.1": "(2) UGL = अंतिम H% x 0,8 से 0,9।",
      "drying.scheduleNotes.2": "(3) Hailwood-Horrobin समीकरण का उपयोग करते हुए, (2) में निर्धारित UGL और तापमान से RH घटाएँ।",
      "durability.dryWoodBorers.value": "वर्ग d — टिकाऊ (अंतःकाष्ठ टिकाऊ, पर रसकाष्ठ स्पष्ट रूप से सीमांकित नहीं)",
      "durability.fungi.value": "कक्षा 3 - मध्यम टिकाऊ",
      "durability.naturalUseClass.value": "क्लास 2 - अंदर या आवरण के नीचे (नमी संभव)",
      "durability.notes.0": "यह प्रजाति यूरोपीय मानक NF EN 350 (2016) में सूचीबद्ध है।",
      "durability.preservativeTreatment.dryWoodBorer.value": "किसी भी परिरक्षक उपचार की आवश्यकता नहीं है",
      "durability.preservativeTreatment.permanentHumidification.value": "उपयोग की सिफारिश नहीं की जाती है",
      "durability.preservativeTreatment.temporaryHumidification.value": "उचित परिरक्षक उपचार की आवश्यकता है",
      "durability.sapwoodTreatability.value": "कक्षा 3 - खराब पारगम्य",
      "durability.termites.value": "कक्षा d - टिकाऊ",
      "durability.treatability.value": "कक्षा 3 - खराब पारगम्य",
      "endUseNotes.0": "एक अच्छी फिनिश प्राप्त करने के लिए भरने की सिफारिश की जाती है।",
      "endUses.0": "उच्च श्रेणी का फर्नीचर निर्माण",
      "endUses.1": "सामान्य फर्नीचर या उसके घटक",
      "endUses.2": "बाहरी दरवाज़े-खिड़कियों की बढ़ईगीरी",
      "endUses.3": "भीतरी दरवाज़े-खिड़कियों की बढ़ईगीरी",
      "endUses.4": "भीतरी पैनलिंग",
      "endUses.5": "स्लाइस्ड विनियर",
      "endUses.6": "खराद पर बनी वस्तुएँ",
      "endUses.7": "छोटी लकड़ी की वस्तुएँ",
      "fireSafety.frenchGrading": "मोटाई > 14 mm: M3 (मध्यम ज्वलनशील); मोटाई < 14 mm: M4 (आसानी से ज्वलनशील)",
      "fireSafety.notes": "यूरोपीय मानक EN 14081-1+A1 (अगस्त 2019) की आवश्यकताओं के अनुसार ठोस लकड़ी के लिए डिफ़ॉल्ट ग्रेडिंग। यह ऊर्ध्वाधर उपयोग में संरचनात्मक वर्गीकृत लकड़ी और औसत घनत्व ऊपरी 0.35 और मोटाई ऊपरी 22 mm के साथ छत से संबंधित है।",
      "grading.appearance": "ATIBT ग्रेडिंग नियमों (2017) के अनुसार, मुख्य विकल्प हैं: FAS (पहला और दूसरा), n°1 सामान्य और चयन करें, n°2 सामान्य (ATIBT वेबसाइट पर इन नियमों का विवरण देखें)।",
      "grading.structural": "संरचनात्मक अनुप्रयोगों के लिए कोई दृश्य ग्रेडिंग नहीं",
      "identity.displayName": "अफ़्रीकी कॉर्डिया",
      "identity.localNames.0.country": "कैमरून",
      "identity.localNames.1.country": "कैमरून",
      "identity.localNames.2.country": "कांगो लोकतांत्रिक गणराज्य",
      "identity.localNames.3.country": "फ़्रांस (आयातित उष्णकटिबंधीय लकड़ी)",
      "identity.localNames.4.country": "गैबॉन",
      "identity.localNames.5.country": "गैबॉन",
      "identity.localNames.6.country": "जर्मनी (आयातित उष्णकटिबंधीय लकड़ी)",
      "identity.localNames.7.country": "नाइजीरिया",
      "identity.localNames.8.country": "यूनाइटेड किंगडम (आयातित उष्णकटिबंधीय लकड़ी)",
      "identity.primaryName": "अफ़्रीकी कॉर्डिया",
      "images.0.alt": "अफ्रीकी कॉर्डिया फ्लैट आरी अनाज",
      "images.1.alt": "अफ्रीकी कॉर्डिया क्वार्टर आरी अनाज",
      "log.durability.value": "मध्यम (उपचार अनुशंसित)",
      "log.floats.value": "हाँ",
      "log.sapwoodThickness.value": "4 से 6 cm",
      "machining.bluntingEffect.value": "सामान्य",
      "machining.cuttingTools.value": "साधारण",
      "machining.peeling.value": "अच्छा",
      "machining.sawteethRecommended.value": "साधारण या मिश्र इस्पात",
      "machining.slicing.value": "अच्छा"
    },
    "africa-african-corkwood": {
      "appearance.colourReference.value": "पीला",
      "appearance.grain.value": "सीधा",
      "appearance.notes.0": "सूरत: पीला रंग; मोटे बनावट; सीधा अनाज।",
      "appearance.texture.value": "मोटी",
      "durability.fungi.value": "कक्षा 4 à 5 - कम से बिल्कुल टिकाऊ नहीं",
      "durability.notes.0": "हार्टवुड स्थायित्व: उपचार क्षमता: कक्षा 1 - आसानी से पारगम्य।",
      "durability.treatability.value": "कक्षा 1 - आसानी से पारगम्य",
      "endUseNotes.0": "मॉडलमेकिंग, इन्सुलेशन, खिलौने, फ्लोट्स (फिशनेट, राफ्ट), उच्च उपज वाले लुगदी के लिए उपयुक्त।",
      "endUses.0": "खिलौने और मॉडल",
      "identity.displayName": "अफ्रीकी कॉर्कवुड",
      "identity.localNames.0.country": "कोटे डी आइवर",
      "identity.localNames.1.country": "सिएरा लियोन",
      "identity.primaryName": "अफ्रीकी कॉर्कवुड",
      "log.notes.0": "सिएरे लियोन से अंगोला और पूर्व की ओर युगांडा तक पाया गया; द्वितीयक जंगलों में विशिष्ट, पुराने खेतों पर आम, अल्पकालिक। लगभग शुद्ध स्टैंड बना सकता है और वृक्षारोपण संस्कृति के लिए उपयुक्त है।",
      "physics.notes.0": "USDA मान: लगभग 12% नमी सामग्री 0.28 पर सापेक्ष घनत्व।"
    },
    "africa-african-ebony": {
      "appearance.colourReference.value": "काला",
      "appearance.grain.value": "सीधा या अंतर्ग्रथित",
      "appearance.interlockedGrain.value": "हल्का",
      "appearance.notes.0": "लॉग विभिन्न प्रकार के दोष पेश कर सकते हैं, विशेष रूप से छोटे पिनहोल और हार्टवुड सड़ांध।",
      "appearance.notes.1": "लकड़ी एक समान काले से काले भूरे रंग की होती है (डी. मेस्पिलिफॉर्मिस)।",
      "appearance.sapwood.value": "स्पष्ट रूप से सीमांकित",
      "appearance.texture.value": "बारीक",
      "assembly.nailingAndScrewing.value": "अच्छा, पर पहले छेद करना आवश्यक",
      "assembly.notes.0": "उच्च विशिष्ट गुरुत्व: ग्लूइंग विशेष रूप से अभ्यास संहिता के अनुपालन में किया जाना चाहिए।",
      "cites.raw": "यह प्रजाति CITES परिशिष्ट (वाशिंगटन कन्वेंशन 2023) में सूचीबद्ध नहीं है।",
      "drying.casehardeningRisk.value": "कोई विशिष्ट ज्ञात जोखिम नहीं",
      "drying.checkingRisk.value": "उच्च जोखिम",
      "drying.collapseRisk.value": "कोई विशिष्ट ज्ञात जोखिम नहीं",
      "drying.distortionRisk.value": "उच्च जोखिम",
      "drying.rate.value": "धीमा",
      "drying.schedule.0.phase": "प्रीवार्म 1",
      "drying.schedule.1.phase": "प्रीवार्म 2",
      "drying.schedule.10.phase": "सुखाने",
      "drying.schedule.11.phase": "सुखाने",
      "drying.schedule.12.phase": "सुखाने",
      "drying.schedule.13.phase": "सुखाने",
      "drying.schedule.14.phase": "कंडीशनिंग",
      "drying.schedule.15.phase": "शीतलक",
      "drying.schedule.15.temperatureC": "रुको",
      "drying.schedule.2.phase": "सुखाने",
      "drying.schedule.3.phase": "सुखाने",
      "drying.schedule.4.phase": "सुखाने",
      "drying.schedule.5.phase": "सुखाने",
      "drying.schedule.6.phase": "सुखाने",
      "drying.schedule.7.phase": "सुखाने",
      "drying.schedule.8.phase": "सुखाने",
      "drying.schedule.9.phase": "सुखाने",
      "drying.scheduleNotes.0": "(1) ) ठंडा करना: जब तक भट्ठे के अंदर का तापमान बाहरी तापमान से अधिक नहीं हो जाता 30 °C से अधिक न हो जाए।",
      "drying.scheduleNotes.1": "(2) UGL = अंतिम H% x 0,8 से 0,9।",
      "drying.scheduleNotes.2": "(3) Hailwood-Horrobin समीकरण का उपयोग करते हुए, (2) में निर्धारित UGL और तापमान से RH घटाएँ।",
      "durability.dryWoodBorers.value": "कक्षा d - टिकाऊ (सैपवुड सीमांकन, सैपवुड तक सीमित जोखिम)",
      "durability.fungi.value": "कक्षा 1 - बहुत टिकाऊ",
      "durability.naturalUseClass.value": "क्लास 4 - भूमि या ताजे पानी के संपर्क में",
      "durability.preservativeTreatment.dryWoodBorer.value": "किसी भी परिरक्षक उपचार की आवश्यकता नहीं है",
      "durability.preservativeTreatment.permanentHumidification.value": "किसी भी परिरक्षक उपचार की आवश्यकता नहीं है",
      "durability.preservativeTreatment.temporaryHumidification.value": "किसी भी परिरक्षक उपचार की आवश्यकता नहीं है",
      "durability.termites.value": "कक्षा d - टिकाऊ",
      "durability.treatability.value": "कक्षा 4 - पारगम्य नहीं",
      "endUseNotes.0": "पॉलिएस्टर कोटिंग्स और अंडरकोट के लिए शराब के साथ प्रारंभिक सतह उपचार की सिफारिश की जाती है।",
      "endUses.0": "उच्च श्रेणी का फर्नीचर निर्माण",
      "endUses.1": "वाद्ययंत्र",
      "endUses.2": "मूर्तिकला",
      "endUses.3": "औज़ारों के हत्थे (लचीली लकड़ी)",
      "endUses.4": "खराद पर बनी वस्तुएँ",
      "endUses.5": "वायु वाद्ययंत्र",
      "endUses.6": "छोटी लकड़ी की वस्तुएँ",
      "fireSafety.frenchGrading": "मोटाई > 14 mm: M3 (मध्यम ज्वलनशील); मोटाई < 14 mm: M4 (आसानी से ज्वलनशील)",
      "fireSafety.notes": "यूरोपीय मानक EN 14081-1+A1 (अगस्त 2019) की आवश्यकताओं के अनुसार ठोस लकड़ी के लिए डिफ़ॉल्ट ग्रेडिंग। यह ऊर्ध्वाधर उपयोग में संरचनात्मक वर्गीकृत लकड़ी और औसत घनत्व ऊपरी 0.35 और मोटाई ऊपरी 22 mm के साथ छत से संबंधित है।",
      "grading.appearance": "इस कैबिनेटवर्क प्रजाति के लिए कोई पारंपरिक ग्रेडिंग नियम नहीं हैं। अंतिम उपयोगों के अनुसार ग्रेडिंग की जाती है।",
      "grading.structural": "संरचनात्मक अनुप्रयोगों के लिए कोई दृश्य ग्रेडिंग नहीं",
      "identity.displayName": "अफ्रीकी आबनूस",
      "identity.localNames.0.country": "बेनिन",
      "identity.localNames.1.country": "बेनिन",
      "identity.localNames.10.country": "फ़्रांस (आयातित उष्णकटिबंधीय लकड़ी)",
      "identity.localNames.11.country": "गैबॉन",
      "identity.localNames.12.country": "जर्मनी (आयातित उष्णकटिबंधीय लकड़ी)",
      "identity.localNames.13.country": "नाइजीरिया",
      "identity.localNames.14.country": "नाइजीरिया",
      "identity.localNames.15.country": "नाइजीरिया",
      "identity.localNames.16.country": "नाइजीरिया",
      "identity.localNames.17.country": "यूनाइटेड किंगडम (आयातित उष्णकटिबंधीय लकड़ी)",
      "identity.localNames.2.country": "कैमरून",
      "identity.localNames.3.country": "कैमरून",
      "identity.localNames.4.country": "कैमरून",
      "identity.localNames.5.country": "कैमरून",
      "identity.localNames.6.country": "मध्य अफ्रीकी गणराज्य",
      "identity.localNames.7.country": "मध्य अफ्रीकी गणराज्य",
      "identity.localNames.8.country": "कांगो",
      "identity.localNames.9.country": "इक्वेटोरियल गिनी",
      "identity.notes.0": "अन्य अफ्रीकी Diospyros प्रजातियों को उनके हल्के रंग के कारण व्यावसायिक रूप से नहीं उपयोग किया जाता है (उदा.: D.sanzaminika)।",
      "identity.notes.1": "इसके अलावा, कई अन्य डायोस्पायरोस प्रजातियां हैं, विशेष रूप से एशिया में - ओकेनिया: दूसरों के बीच, मेडागास्कर में डी.पेरिएरी, डी.सेलेबिका और डी.रम्फी (एबेन डी मैकासर)।",
      "identity.notes.2": "लकड़ी को अक्सर 1 m से 1, 5 m लंबे छोटे लॉग में व्यावसायीकरण किया जाता है।",
      "identity.primaryName": "अफ्रीकी आबनूस",
      "images.0.alt": "अफ्रीकी आबनूस फ्लैट आरी अनाज",
      "images.1.alt": "अफ्रीकी आबनूस उदाहरण का उपयोग करें",
      "log.durability.value": "अच्छी",
      "log.floats.value": "नहीं",
      "log.sapwoodThickness.value": "5 से 12 cm",
      "machining.bluntingEffect.value": "अधिक",
      "machining.cuttingTools.value": "टंगस्टन कार्बाइड",
      "machining.notes.0": "मशीनिंग और स्लाइसिंग के लिए, उच्च कठोरता के कारण शक्तिशाली मशीनें आवश्यक हैं।",
      "machining.notes.1": "चूरा जिल्द की सूजन का कारण बन सकता है।",
      "machining.peeling.value": "अनुशंसित नहीं या उपयोगी नहीं",
      "machining.sawteethRecommended.value": "स्टेलाइट-टिपयुक्त",
      "machining.slicing.value": "अच्छा",
      "physics.notes.0": "प्रजातियों और उत्पत्ति के अनुसार गुण बहुत परिवर्तनशील हैं; इस प्रकार, विशिष्ट गुरुत्व 0,75 से 1,1 तक भिन्न हो सकता है।"
    },
    "africa-african-homalium": {
      "appearance.colourReference.value": "आपीत",
      "appearance.grain.value": "सीधा या अंतर्ग्रथित",
      "appearance.notes.0": "सूरत: पीला रंग; ठीक बनावट; सीधा या इंटरलॉक अनाज।",
      "appearance.texture.value": "बारीक",
      "durability.fungi.value": "कक्षा 2 से 3 - टिकाऊ से मध्यम टिकाऊ",
      "durability.notes.0": "हार्टवुड स्थायित्व: उपचार क्षमता: कक्षा 1 - आसानी से पारगम्य।",
      "durability.treatability.value": "कक्षा 1 - आसानी से पारगम्य",
      "endUseNotes.0": "भारी निर्माण, फर्श, नाव निर्माण, रेल क्रॉसटी, डंडे और ढेर।",
      "endUses.0": "नाव निर्माण और समुद्री निर्माण",
      "endUses.1": "लकड़ी का फर्श",
      "endUses.2": "भारी निर्माण",
      "endUses.3": "पाइलिंग",
      "endUses.4": "खंभे और खंभे",
      "endUses.5": "रेल संबंध",
      "identity.displayName": "अफ्रीकी होमेलियम",
      "identity.localNames.0.country": "कोटे डी आइवर",
      "identity.primaryName": "अफ्रीकी होमेलियम",
      "log.notes.0": "गिनी से गैबॉन तक उष्णकटिबंधीय पश्चिम अफ्रीका, मुख्य रूप से घने वर्षा वनों में।",
      "physics.notes.0": "USDA मान: लगभग 12% नमी सामग्री 0.865 पर सापेक्ष घनत्व।"
    },
    "africa-african-padauk": {
      "appearance.colourReference.value": "लाल",
      "appearance.grain.value": "सीधा या अंतर्ग्रथित",
      "appearance.interlockedGrain.value": "स्पष्ट",
      "appearance.notes.0": "परिवर्तनीय उछाल।",
      "appearance.notes.1": "लकड़ी चमकीला लाल रंग के साथ बैंगनी भूरा हो जाता है।",
      "appearance.sapwood.value": "स्पष्ट रूप से सीमांकित",
      "appearance.texture.value": "मोटी",
      "assembly.nailingAndScrewing.value": "अच्छा, पर पहले छेद करना आवश्यक",
      "assembly.notes.0": "पूर्व-उबाऊ आवश्यक: विशेष रूप से पतले बोर्डों के साथ विभाजन का जोखिम।",
      "cites.raw": "जीनस टेरोकार्पस की प्रजातियों को CITES (वाशिंगटन कन्वेंशन 2023) के परिशिष्ट II में सूचीबद्ध किया गया है। केवल अफ्रीकी आबादी चिंतित है। संबंधित उत्पाद लॉग, आरी की लकड़ी, लिबास, प्लाईवुड और इंजीनियर लकड़ी हैं। पी. सैंटालिनस प्रजाति केवल लॉग, चिप्स, पाउडर और अर्क से संबंधित है।",
      "drying.casehardeningRisk.value": "कोई विशिष्ट ज्ञात जोखिम नहीं",
      "drying.checkingRisk.value": "कोई जोखिम नहीं या बहुत मामूली जोखिम",
      "drying.collapseRisk.value": "कोई विशिष्ट ज्ञात जोखिम नहीं",
      "drying.distortionRisk.value": "कोई जोखिम या बहुत मामूली जोखिम नहीं",
      "drying.rate.value": "सामान्य से धीमा",
      "drying.schedule.0.phase": "प्रीवार्म 1",
      "drying.schedule.1.phase": "प्रीवार्म 2",
      "drying.schedule.10.phase": "सुखाने",
      "drying.schedule.11.phase": "सुखाने",
      "drying.schedule.12.phase": "सुखाने",
      "drying.schedule.13.phase": "सुखाने",
      "drying.schedule.14.phase": "कंडीशनिंग",
      "drying.schedule.15.phase": "शीतलक",
      "drying.schedule.15.temperatureC": "रुको",
      "drying.schedule.2.phase": "सुखाने",
      "drying.schedule.3.phase": "सुखाने",
      "drying.schedule.4.phase": "सुखाने",
      "drying.schedule.5.phase": "सुखाने",
      "drying.schedule.6.phase": "सुखाने",
      "drying.schedule.7.phase": "सुखाने",
      "drying.schedule.8.phase": "सुखाने",
      "drying.schedule.9.phase": "सुखाने",
      "drying.scheduleNotes.0": "(1) ) ठंडा करना: जब तक भट्ठे के अंदर का तापमान बाहरी तापमान से अधिक नहीं हो जाता 30 °C से अधिक न हो जाए।",
      "drying.scheduleNotes.1": "(2) UGL = अंतिम H% x 0,8 से 0,9।",
      "drying.scheduleNotes.2": "(3) Hailwood-Horrobin समीकरण का उपयोग करते हुए, (2) में निर्धारित UGL और तापमान से RH घटाएँ।",
      "durability.dryWoodBorers.value": "कक्षा d - टिकाऊ (सैपवुड सीमांकन, सैपवुड तक सीमित जोखिम)",
      "durability.fungi.value": "कक्षा 1 - बहुत टिकाऊ",
      "durability.naturalUseClass.value": "क्लास 4 - भूमि या ताजे पानी के संपर्क में",
      "durability.notes.0": "यह प्रजाति यूरोपीय मानक NF EN 350 (2016) में सूचीबद्ध है।",
      "durability.notes.1": "यह केवल समशीतोष्ण और शीतल वातावरण में अंत उपयोगों के लिए प्राकृतिक रूप से उपयोग वर्ग 5 (लकड़ी जो स्थायी या नियमित रूप से खारे पानी, समुद्री पानी या ब्रैकिश पानी में डूबी रहती है) को कवर करता है।",
      "durability.notes.2": "यूरोपीय मानक NF EN 335 (2013) के अनुसार, प्रदर्शन अवधि अंतिम उपयोग की तीव्रता द्वारा बदल सकती है।",
      "durability.preservativeTreatment.dryWoodBorer.value": "किसी भी परिरक्षक उपचार की आवश्यकता नहीं है",
      "durability.preservativeTreatment.permanentHumidification.value": "किसी भी परिरक्षक उपचार की आवश्यकता नहीं है",
      "durability.preservativeTreatment.temporaryHumidification.value": "किसी भी परिरक्षक उपचार की आवश्यकता नहीं है",
      "durability.termites.value": "कक्षा d - टिकाऊ",
      "durability.treatability.value": "कक्षा 2 - मध्यम पारगम्य",
      "endUses.0": "पुल (पानी या भूमि के संपर्क वाले भाग)",
      "endUses.1": "पुल (पानी या भूमि के संपर्क से दूर भाग)",
      "endUses.10": "भीतरी दरवाज़े-खिड़कियों की बढ़ईगीरी",
      "endUses.11": "मूर्तिकला",
      "endUses.12": "बैठने की वस्तुएँ",
      "endUses.13": "जहाज़ निर्माण (प्लैंकिंग और डेक)",
      "endUses.14": "जहाज़ निर्माण (रिब)",
      "endUses.15": "रेलवे स्लीपर",
      "endUses.16": "स्लाइस्ड विनियर",
      "endUses.17": "खराद पर बनी वस्तुएँ",
      "endUses.18": "वाहन या कंटेनर का फर्श",
      "endUses.2": "उच्च श्रेणी का फर्नीचर निर्माण",
      "endUses.3": "अलंकार",
      "endUses.4": "बाहरी दरवाज़े-खिड़कियों की बढ़ईगीरी",
      "endUses.5": "लकड़ी का फर्श",
      "endUses.6": "भारी काष्ठ निर्माण",
      "endUses.7": "जलीय संरचनाएँ (समुद्री पानी)",
      "endUses.8": "भीतरी सीढ़ियाँ",
      "endUses.9": "औद्योगिक या भारी उपयोग का फर्श",
      "fireSafety.frenchGrading": "मोटाई > 14 mm: M3 (मध्यम ज्वलनशील); मोटाई < 14 mm: M4 (आसानी से ज्वलनशील)",
      "fireSafety.notes": "यूरोपीय मानक EN 14081-1+A1 (अगस्त 2019) की आवश्यकताओं के अनुसार ठोस लकड़ी के लिए डिफ़ॉल्ट ग्रेडिंग। यह ऊर्ध्वाधर उपयोग में संरचनात्मक वर्गीकृत लकड़ी और औसत घनत्व ऊपरी 0.35 और मोटाई ऊपरी 22 mm के साथ छत से संबंधित है।",
      "grading.appearance": "ATIBT ग्रेडिंग नियमों (2017) के अनुसार, मुख्य विकल्प हैं: FAS (पहला और दूसरा), n°1 सामान्य और चयन करें, n°2 सामान्य (ATIBT वेबसाइट पर इन नियमों का विवरण देखें)।",
      "grading.structural": "फ्रांसीसी मानक NF B 52-001-1 (2018) के अनुसार, सामर्थ्य वर्ग D30 दृश्य श्रेणीकरण द्वारा प्रदान किया जा सकता है।",
      "identity.displayName": "अफ़्रीकी पडौक",
      "identity.localNames.0.country": "अंगोला",
      "identity.localNames.1.country": "बेल्जियम (आयातित उष्णकटिबंधीय लकड़ी)",
