Repository: fabien-h/wood-atlas

# Wood Atlas

A React workbench for exploring, filtering, visualizing, and comparing wood species, primarily from the CIRAD Tropix technical sheets with cited supplemental records.

Source pages:

- French: https://tropix.cirad.fr/fiches-disponibles
- English: https://tropix.cirad.fr/en/fiches-disponibles
- North American hardwoods: https://www.fpl.fs.usda.gov/documnts/fplgtr/fplgtr83.pdf
- North American softwoods: https://www.fpl.fs.usda.gov/documnts/fplgtr/fplgtr102.pdf
- Tropical timbers: https://research.fs.usda.gov/download/treesearch/69634.pdf
- Brazilian woods: https://dados.florestal.gov.br/dataset/banco-de-dados-de-madeiras-brasileiras-do-lpf-sfb

File: public/data/content/id.json (part 1 of 65)
{
  "locale": "id",
  "records": {
    "africa-abura": {
      "appearance.colourReference.value": "cokelat muda",
      "appearance.grain.value": "lurus atau berpadu",
      "appearance.interlockedGrain.value": "ringan",
      "appearance.notes.0": "Mungkin adanya brittleheart dan urat berwarna.",
      "appearance.sapwood.value": "tidak berbatas",
      "appearance.texture.value": "halus",
      "assembly.nailingAndScrewing.value": "Baik, tetapi perlu dibuat lubang awal",
      "cites.raw": "Spesies ini tidak tercantum dalam Lampiran CITES (Konvensi Washington 2023).",
      "drying.casehardeningRisk.value": "tidak ada risiko khusus yang diketahui",
      "drying.checkingRisk.value": "risiko ringan",
      "drying.collapseRisk.value": "tidak ada risiko khusus yang diketahui",
      "drying.distortionRisk.value": "tidak berisiko atau risikonya sangat ringan",
      "drying.rate.value": "cepat hingga normal",
      "drying.schedule.0.phase": "Pemanasan awal 1",
      "drying.schedule.1.phase": "Pemanasan awal 2",
      "drying.schedule.10.phase": "Pengeringan",
      "drying.schedule.11.phase": "Pengeringan",
      "drying.schedule.12.phase": "Pengeringan",
      "drying.schedule.13.phase": "Pengeringan",
      "drying.schedule.14.phase": "Pengondisian",
      "drying.schedule.15.phase": "Pendinginan",
      "drying.schedule.15.temperatureC": "Berhenti",
      "drying.schedule.2.phase": "Pengeringan",
      "drying.schedule.3.phase": "Pengeringan",
      "drying.schedule.4.phase": "Pengeringan",
      "drying.schedule.5.phase": "Pengeringan",
      "drying.schedule.6.phase": "Pengeringan",
      "drying.schedule.7.phase": "Pengeringan",
      "drying.schedule.8.phase": "Pengeringan",
      "drying.schedule.9.phase": "Pengeringan",
      "drying.scheduleNotes.0": "(1) ) Pendinginan: sampai suhu di dalam kiln tidak lagi melebihi suhu eksternal lebih dari 30 °C.",
      "drying.scheduleNotes.1": "(2) UGL = H% akhir x 0,8 hingga 0,9.",
      "drying.scheduleNotes.2": "(3) Kurangi RH dari UGL yang ditentukan dalam (2) dan suhu, menggunakan persamaan Hailwood-Horrobin.",
      "durability.dryWoodBorers.value": "kelas s - rentan",
      "durability.fungi.value": "kelas 5 - tidak awet",
      "durability.naturalUseClass.value": "kelas 1 - di dalam ruangan (tidak lembap)",
      "durability.notes.0": "Spesies ini terdaftar dalam standar Eropa NF EN 350 (2016).",
      "durability.preservativeTreatment.dryWoodBorer.value": "memerlukan perlakuan pengawet yang sesuai.",
      "durability.preservativeTreatment.permanentHumidification.value": "penggunaan tidak disarankan.",
      "durability.preservativeTreatment.temporaryHumidification.value": "memerlukan perlakuan pengawet yang sesuai",
      "durability.sapwoodTreatability.value": "kelas 1 - mudah diresapi",
      "durability.termites.value": "kelas s - rentan",
      "durability.treatability.value": "kelas 2 - cukup mudah diresapi",
      "endUses.0": "kotak dan peti",
      "endUses.1": "mebel halus (furnitur kelas atas)",
      "endUses.10": "venir untuk lapisan belakang atau muka kayu lapis",
      "endUses.11": "venir untuk lapisan dalam kayu lapis",
      "endUses.12": "perkakas kayu",
      "endUses.2": "furnitur umum atau komponennya",
      "endUses.3": "kayu laminasi lem",
      "endUses.4": "komponen bangunan dalam",
      "endUses.5": "panel interior",
      "endUses.6": "profil dekoratif",
      "endUses.7": "seni pahat",
      "endUses.8": "venir sayat",
      "endUses.9": "produk bubut",
      "fireSafety.frenchGrading": "Ketebalan > 14 mm: M3 (cukup inflammable) Ketebalan < 14 mm: M4 (mudah inflammable)",
      "fireSafety.notes": "Pemilahan mutu baku untuk kayu solid, sesuai persyaratan standar Eropa EN 14081-1+A1 (Agustus 2019). Ketentuan ini berlaku untuk kayu struktural terpilah yang digunakan secara vertikal dan pada plafon, dengan kerapatan rata-rata di atas 0.35 dan ketebalan di atas 22 mm.",
      "grading.appearance": "Menurut aturan pengelompokan ATIBT (2017), pilihan utama adalah: FAS (Pertama dan Kedua), n°1 Umum dan pilih, n°2 Umum (lihat rincian aturan ini di situs web ATIBT).",
      "grading.structural": "Tidak ada pengelompokan visual untuk aplikasi struktural",
      "identity.displayName": "Abura",
      "identity.localNames.0.country": "Angola",
      "identity.localNames.1.country": "Angola",
      "identity.localNames.10.country": "Guinea Khatulistiwa",
      "identity.localNames.11.country": "Prancis (kayu tropis impor)",
      "identity.localNames.12.country": "Gabon",
      "identity.localNames.13.country": "Jerman (kayu tropis impor)",
      "identity.localNames.14.country": "Ghana",
      "identity.localNames.15.country": "Nigeria",
      "identity.localNames.16.country": "Sierra Leone",
      "identity.localNames.17.country": "Uganda",
      "identity.localNames.18.country": "Zambia",
      "identity.localNames.2.country": "Benin",
      "identity.localNames.3.country": "Kamerun",
      "identity.localNames.4.country": "Kamerun",
      "identity.localNames.5.country": "Republik Afrika Tengah",
      "identity.localNames.6.country": "Kongo",
      "identity.localNames.7.country": "Pantai Gading",
      "identity.localNames.8.country": "Republik Demokratik Kongo",
      "identity.localNames.9.country": "Republik Demokratik Kongo",
      "identity.primaryName": "Abura",
      "images.0.alt": "Abura serut datar",
      "images.1.alt": "Abura serut seperempat",
      "images.2.alt": "Contoh penggunaan Abura",
      "log.durability.value": "Rendah (perlu pengawetan)",
      "log.floats.value": "Ya",
      "machining.bluntingEffect.value": "cukup tinggi",
      "machining.cuttingTools.value": "karbida tungsten",
      "machining.notes.0": "Efek tumpul bervariasi.",
      "machining.notes.1": "Serbuk gergaji kadang-kadang iritan.",
      "machining.peeling.value": "baik",
      "machining.sawteethRecommended.value": "berujung stelit",
      "machining.slicing.value": "baik"
    },
    "africa-adjouaba": {
      "appearance.colourReference.value": "kekuningan",
      "appearance.grain.value": "lurus atau berpadu",
      "appearance.notes.0": "Penampilan: warna kekuningan; kayu gubal dibatasi dengan jelas; tekstur sangat bervariasi, halus hingga kasar; butiran lurus atau saling terkait.",
      "appearance.sapwood.value": "dibatasi dengan jelas",
      "appearance.texture.value": "sangat bervariasi, halus hingga kasar",
      "assembly.gluing.value": "buruk",
      "drying.checkingRisk.value": "risiko tinggi",
      "drying.distortionRisk.value": "risiko tinggi",
      "drying.notes.0": "Pengeringan: distorsi: risiko tinggi; Pemeriksaan: Risiko tinggi.",
      "durability.fungi.value": "kelas 4–5 - poorly to tidak awet",
      "durability.notes.0": "Daya tahan kayu teras: ketahanan rayap: kelas s - rentan; Kemampuan Pengobatan: Kelas 3 - Permeabel dengan Buruk.",
      "durability.termites.value": "kelas s - rentan",
      "durability.treatability.value": "kelas 3 - sukar diresapi",
      "endUseNotes.0": "Lantai, komponen furnitur, veneer dan kayu lapis, tukang kayu.",
      "endUses.0": "lantai kayu",
      "endUses.1": "furnitur",
      "endUses.2": "tukang kayu",
      "endUses.3": "kayu lapis",
      "endUses.4": "veneer",
      "identity.displayName": "Adjouaba",
      "identity.localNames.0.country": "Gabon",
      "identity.localNames.1.country": "Kongo (Republik)",
      "identity.primaryName": "Adjouaba",
      "log.notes.0": "Afrika Barat, lazim di hutan hujan.",
      "machining.notes.0": "Sifat kerja: pemesinan yang cukup sulit; perekatan yang buruk.",
      "physics.notes.0": "USDA nilai: kepadatan relatif pada sekitar 12% kadar air 0.737."
    },
    "africa-afara": {
      "appearance.colourReference.value": "kuning muda",
      "appearance.grain.value": "lurus atau berpadu",
      "appearance.interlockedGrain.value": "ringan",
      "appearance.notes.0": "Kadang kayu inti rapuh.",
      "appearance.notes.1": "Beberapa kayu bulat memiliki kayu inti abu-abu hitam, lebih atau kurang berurat.",
      "appearance.sapwood.value": "tidak berbatas",
      "appearance.texture.value": "sedang",
      "assembly.nailingAndScrewing.value": "Baik",
      "cites.raw": "Spesies ini tidak tercantum dalam Lampiran CITES (Konvensi Washington 2023).",
      "drying.casehardeningRisk.value": "tidak ada risiko khusus yang diketahui",
      "drying.checkingRisk.value": "tidak berisiko atau risikonya sangat ringan",
      "drying.collapseRisk.value": "tidak ada risiko khusus yang diketahui",
      "drying.distortionRisk.value": "tidak berisiko atau risikonya sangat ringan",
      "drying.rate.value": "cepat hingga normal",
      "drying.schedule.0.phase": "Pemanasan awal 1",
      "drying.schedule.1.phase": "Pemanasan awal 2",
      "drying.schedule.10.phase": "Pengeringan",
      "drying.schedule.11.phase": "Pengeringan",
      "drying.schedule.12.phase": "Pengeringan",
      "drying.schedule.13.phase": "Pengeringan",
      "drying.schedule.14.phase": "Pengondisian",
      "drying.schedule.15.phase": "Pendinginan",
      "drying.schedule.15.temperatureC": "Berhenti",
      "drying.schedule.2.phase": "Pengeringan",
      "drying.schedule.3.phase": "Pengeringan",
      "drying.schedule.4.phase": "Pengeringan",
      "drying.schedule.5.phase": "Pengeringan",
      "drying.schedule.6.phase": "Pengeringan",
      "drying.schedule.7.phase": "Pengeringan",
      "drying.schedule.8.phase": "Pengeringan",
      "drying.schedule.9.phase": "Pengeringan",
      "drying.scheduleNotes.0": "(1) ) Pendinginan: sampai suhu di dalam kiln tidak lagi melebihi suhu eksternal lebih dari 30 °C.",
      "drying.scheduleNotes.1": "(2) UGL = H% akhir x 0,8 hingga 0,9.",
      "drying.scheduleNotes.2": "(3) Kurangi RH dari UGL yang ditentukan dalam (2) dan suhu, menggunakan persamaan Hailwood-Horrobin.",
      "durability.dryWoodBorers.value": "kelas s - rentan",
      "durability.fungi.value": "kelas 4 - kurang awet",
      "durability.naturalUseClass.value": "kelas 1 - di dalam ruangan (tidak lembap)",
      "durability.notes.0": "Spesies ini terdaftar dalam standar Eropa NF EN 350 (2016).",
      "durability.notes.1": "Perlakuan pengawet terkadang sulit karena permeabilitas yang bervariasi (rendah hingga baik).",
      "durability.preservativeTreatment.dryWoodBorer.value": "memerlukan perlakuan pengawet yang sesuai.",
      "durability.preservativeTreatment.permanentHumidification.value": "penggunaan tidak disarankan.",
      "durability.preservativeTreatment.temporaryHumidification.value": "memerlukan perlakuan pengawet yang sesuai",
      "durability.sapwoodTreatability.value": "kelas 1 - mudah diresapi",
      "durability.termites.value": "kelas s - rentan",
      "durability.treatability.value": "kelas 2 - cukup mudah diresapi",
      "endUseNotes.0": "Serbuk gergaji dapat menyebabkan reaksi alergi selama pemesinan.",
      "endUses.0": "papan blok",
      "endUses.1": "kotak dan peti",
      "endUses.10": "tempat duduk",
      "endUses.11": "venir sayat",
      "endUses.12": "venir untuk lapisan belakang atau muka kayu lapis",
      "endUses.13": "venir untuk lapisan dalam kayu lapis",
      "endUses.14": "rumah rangka kayu",
      "endUses.15": "perkakas kayu",
      "endUses.2": "furnitur umum atau komponennya",
      "endUses.3": "komponen bangunan luar",
      "endUses.4": "papan serat atau papan partikel",
      "endUses.5": "kayu laminasi lem",
      "endUses.6": "komponen bangunan dalam",
      "endUses.7": "panel interior",
      "endUses.8": "konstruksi kayu ringan",
      "endUses.9": "profil dekoratif",
      "fireSafety.frenchGrading": "Ketebalan > 14 mm: M3 (cukup inflammable) Ketebalan < 14 mm: M4 (mudah inflammable)",
      "fireSafety.notes": "Pemilahan mutu baku untuk kayu solid, sesuai persyaratan standar Eropa EN 14081-1+A1 (Agustus 2019). Ketentuan ini berlaku untuk kayu struktural terpilah yang digunakan secara vertikal dan pada plafon, dengan kerapatan rata-rata di atas 0.35 dan ketebalan di atas 22 mm.",
      "grading.appearance": "Menurut aturan pengelompokan ATIBT (2017), pilihan utama adalah: FAS (Pertama dan Kedua), n°1 Umum dan pilih, n°2 Umum (lihat rincian aturan ini di situs web ATIBT).",
      "grading.structural": "Menurut standar Perancis NF B 52-001-1 (2018), kelas kekuatan D24 dapat diberikan melalui pengelompokan visual.",
      "identity.displayName": "Afara",
      "identity.localNames.0.country": "Benin",
      "identity.localNames.1.country": "Kamerun",
      "identity.localNames.10.country": "Prancis (kayu tropis impor)",
      "identity.localNames.11.country": "Gabon",
      "identity.localNames.12.country": "Ghana",
      "identity.localNames.13.country": "Nigeria",
      "identity.localNames.14.country": "Nigeria",
      "identity.localNames.15.country": "Sierra Leone",
      "identity.localNames.16.country": "Amerika Serikat dari Amerika (kayu tropis impor)",
      "identity.localNames.2.country": "Republik Afrika Tengah",
      "identity.localNames.3.country": "Kongo",
      "identity.localNames.4.country": "Pantai Gading",
      "identity.localNames.5.country": "Republik Demokratik Kongo",
      "identity.localNames.6.country": "Guinea Khatulistiwa",
      "identity.localNames.7.country": "Prancis (kayu tropis impor)",
      "identity.localNames.8.country": "Prancis (kayu tropis impor)",
      "identity.localNames.9.country": "Prancis (kayu tropis impor)",
      "identity.primaryName": "Afara",
      "images.0.alt": "Afara serut datar",
      "images.1.alt": "Afara serut seperempat",
      "images.2.alt": "Contoh penggunaan Afara",
      "log.durability.value": "Rendah (perlu pengawetan)",
      "log.floats.value": "Ya",
      "machining.bluntingEffect.value": "normal",
      "machining.cuttingTools.value": "biasa",
      "machining.notes.0": "Tegangan internal pada beberapa batang kayu (biasanya kayu dari perkebunan).",
      "machining.notes.1": "Kadang-kadang, efek tumpul cukup tinggi.",
      "machining.peeling.value": "baik",
      "machining.sawteethRecommended.value": "baja biasa atau baja paduan",
      "machining.slicing.value": "baik"
    },
    "africa-afina": {
      "appearance.colourReference.value": "cokelat kemerahan",
      "appearance.grain.value": "lurus",
      "appearance.sapwood.value": "putih kemerahan",
      "appearance.texture.value": "halus",
      "assembly.gluing.value": "Baik",
      "assembly.nailingAndScrewing.value": "baik, tetapi perlu dibuat lubang awal",
      "drying.checkingRisk.value": "risiko sedang",
      "durability.fungi.value": "kelas 2 - awet",
      "durability.termites.value": "kelas d - awet",
      "durability.treatability.value": "kelas 4 - tidak dapat diresapi",
      "endUses.0": "kotak dan peti",
      "endUses.1": "lantai kayu",
      "endUses.2": "lantai industri atau lantai beban berat",
      "endUses.3": "tiang",
      "endUses.4": "gagang alat (kayu ulet)",
      "endUses.5": "produk bubut",
      "identity.displayName": "Afina",
      "identity.primaryName": "Afina",
      "physics.notes.0": "Berat jenis dasar (massa kering tanur/volume hijau): 0.8.",
      "physics.notes.1": "Penyusutan volumetrik dari kondisi hijau hingga kering tanur: 15%."
    },
    "africa-african-canarium": {
      "appearance.colourReference.value": "cokelat kemerahan",
      "appearance.grain.value": "berpadu",
      "appearance.interlockedGrain.value": "nyata",
      "appearance.notes.0": "Coklat muda sedikit merah muda.",
      "appearance.notes.1": "Mungkin adanya retakan angin.",
      "appearance.sapwood.value": "tidak berbatas",
      "appearance.texture.value": "kasar",
      "assembly.nailingAndScrewing.value": "Buruk",
      "cites.raw": "Spesies ini tidak tercantum dalam Lampiran CITES (Konvensi Washington 2023).",
      "drying.casehardeningRisk.value": "tidak ada risiko khusus yang diketahui",
      "drying.checkingRisk.value": "risiko tinggi",
      "drying.collapseRisk.value": "ya",
      "drying.distortionRisk.value": "risiko tinggi",
      "drying.rate.value": "lambat",
      "drying.schedule.0.phase": "Pemanasan awal 1",
      "drying.schedule.1.phase": "Pemanasan awal 2",
      "drying.schedule.10.phase": "Pengeringan",
      "drying.schedule.11.phase": "Pengeringan",
      "drying.schedule.12.phase": "Pengeringan",
      "drying.schedule.13.phase": "Pengeringan",
      "drying.schedule.14.phase": "Pengondisian",
      "drying.schedule.15.phase": "Pendinginan",
      "drying.schedule.15.temperatureC": "Berhenti",
      "drying.schedule.2.phase": "Pengeringan",
      "drying.schedule.3.phase": "Pengeringan",
      "drying.schedule.4.phase": "Pengeringan",
      "drying.schedule.5.phase": "Pengeringan",
      "drying.schedule.6.phase": "Pengeringan",
      "drying.schedule.7.phase": "Pengeringan",
      "drying.schedule.8.phase": "Pengeringan",
      "drying.schedule.9.phase": "Pengeringan",
      "drying.scheduleNotes.0": "(1) ) Pendinginan: sampai suhu di dalam kiln tidak lagi melebihi suhu eksternal lebih dari 30 °C.",
      "drying.scheduleNotes.1": "(2) UGL = H% akhir x 0,8 hingga 0,9.",
      "drying.scheduleNotes.2": "(3) Kurangi RH dari UGL yang ditentukan dalam (2) dan suhu, menggunakan persamaan Hailwood-Horrobin.",
      "durability.dryWoodBorers.value": "kelas s - rentan",
      "durability.fungi.value": "kelas 5 - tidak awet",
      "durability.naturalUseClass.value": "kelas 1 - di dalam ruangan (tidak lembap)",
      "durability.notes.0": "Spesies ini terdaftar dalam standar Eropa NF EN 350 (2016).",
      "durability.notes.1": "Rentan terhadap noda biru.",
      "durability.preservativeTreatment.dryWoodBorer.value": "memerlukan perlakuan pengawet yang sesuai.",
      "durability.preservativeTreatment.permanentHumidification.value": "penggunaan tidak disarankan.",
      "durability.preservativeTreatment.temporaryHumidification.value": "penggunaan tidak disarankan",
      "durability.sapwoodTreatability.value": "kelas 1 - mudah diresapi",
      "durability.termites.value": "kelas s - rentan",
      "durability.treatability.value": "kelas 4 - tidak dapat diresapi",
      "endUseNotes.0": "Dapat digunakan sebagai pengganti OKOUME (Aucoumea klaineana) untuk kayu lapis.",
      "endUses.0": "papan blok",
      "endUses.1": "kotak dan peti",
      "endUses.2": "furnitur umum atau komponennya",
      "endUses.3": "bekisting",
      "endUses.4": "komponen bangunan dalam",
      "endUses.5": "panel interior",
      "endUses.6": "venir sayat",
      "endUses.7": "venir untuk lapisan belakang atau muka kayu lapis",
      "endUses.8": "venir untuk lapisan dalam kayu lapis",
      "fireSafety.frenchGrading": "Ketebalan > 14 mm: M3 (cukup inflammable) Ketebalan < 14 mm: M4 (mudah inflammable)",
      "fireSafety.notes": "Pemilahan mutu baku untuk kayu solid, sesuai persyaratan standar Eropa EN 14081-1+A1 (Agustus 2019). Ketentuan ini berlaku untuk kayu struktural terpilah yang digunakan secara vertikal dan pada plafon, dengan kerapatan rata-rata di atas 0.35 dan ketebalan di atas 22 mm.",
      "grading.appearance": "Menurut aturan pengelompokan ATIBT (2017), pilihan utama adalah: FAS (Pertama dan Kedua), n°1 Umum dan pilih, n°2 Umum (lihat rincian aturan ini di situs web ATIBT).",
      "grading.structural": "Tidak ada pengelompokan visual untuk aplikasi struktural",
      "identity.displayName": "Kenari Afrika",
      "identity.localNames.0.country": "Angola",
      "identity.localNames.1.country": "Kamerun",
      "identity.localNames.10.country": "Ghana",
      "identity.localNames.11.country": "Ghana",
      "identity.localNames.12.country": "Nigeria",
      "identity.localNames.13.country": "Sierra Leone",
      "identity.localNames.14.country": "Uganda",
      "identity.localNames.15.country": "Kerajaan Inggris (kayu tropis impor)",
      "identity.localNames.2.country": "Republik Afrika Tengah",
      "identity.localNames.3.country": "Kongo",
      "identity.localNames.4.country": "Pantai Gading",
      "identity.localNames.5.country": "Republik Demokratik Kongo",
      "identity.localNames.6.country": "Republik Demokratik Kongo",
      "identity.localNames.7.country": "Guinea Khatulistiwa",
      "identity.localNames.8.country": "Gabon",
      "identity.localNames.9.country": "Gabon",
      "identity.primaryName": "Kenari Afrika",
      "images.0.alt": "African Canarium serut datar",
      "images.1.alt": "African Canarium serut seperempat",
      "log.durability.value": "Rendah (perlu pengawetan)",
      "log.floats.value": "Ya",
      "log.sapwoodThickness.value": "Dari 5 ke 10 cm",
      "machining.bluntingEffect.value": "cukup tinggi",
      "machining.cuttingTools.value": "karbida tungsten",
      "machining.peeling.value": "baik",
      "machining.sawteethRecommended.value": "berujung stelit",
      "machining.slicing.value": "baik"
    },
    "africa-african-cherry": {
      "appearance.colourReference.value": "merah muda",
      "appearance.grain.value": "lurus atau berpadu",
      "appearance.sapwood.value": "putih kemerahan",
      "appearance.texture.value": "halus",
      "assembly.nailingAndScrewing.value": "buruk",
      "drying.checkingRisk.value": "risiko sedang",
      "drying.collapseRisk.value": "ya",
      "drying.distortionRisk.value": "risiko sedang",
      "drying.rate.value": "lambat",
      "drying.scheduleNotes.0": "Jadwal pengeringan kiln USDA: T3-C2, T3-C1.",
      "durability.fungi.value": "kelas 5 - tidak awet",
      "endUses.0": "furnitur umum atau komponennya",
      "endUses.1": "lantai kayu",
      "endUses.2": "konstruksi kayu berat",
      "identity.displayName": "African cherry",
      "identity.primaryName": "African cherry",
      "physics.notes.0": "Berat jenis dasar (massa kering tanur/volume hijau): 0.58."
    },
    "africa-african-cordia": {
      "appearance.colourReference.value": "cokelat muda",
      "appearance.grain.value": "lurus atau berpadu",
      "appearance.interlockedGrain.value": "ringan",
      "appearance.notes.0": "Coklat muda hingga coklat keemasan pucat, terkadang coklat merah muda.",
      "appearance.notes.1": "Bau aromatik untuk kayu hijau.",
      "appearance.notes.2": "Tekstur sedang hingga kasar.",
      "appearance.sapwood.value": "tidak berbatas jelas",
      "appearance.texture.value": "sedang",
      "assembly.nailingAndScrewing.value": "Baik",
      "cites.raw": "Spesies ini tidak tercantum dalam Lampiran CITES (Konvensi Washington 2023).",
      "drying.casehardeningRisk.value": "tidak ada risiko khusus yang diketahui",
      "drying.checkingRisk.value": "tidak berisiko atau risikonya sangat ringan",
      "drying.collapseRisk.value": "tidak ada risiko khusus yang diketahui",
      "drying.distortionRisk.value": "risiko ringan",
      "drying.rate.value": "cepat",
      "drying.schedule.0.phase": "Pemanasan awal 1",
      "drying.schedule.1.phase": "Pemanasan awal 2",
      "drying.schedule.10.phase": "Pengeringan",
      "drying.schedule.11.phase": "Pengeringan",
      "drying.schedule.12.phase": "Pengeringan",
      "drying.schedule.13.phase": "Pengeringan",
      "drying.schedule.14.phase": "Pengondisian",
      "drying.schedule.15.phase": "Pendinginan",
      "drying.schedule.15.temperatureC": "Berhenti",
      "drying.schedule.2.phase": "Pengeringan",
      "drying.schedule.3.phase": "Pengeringan",
      "drying.schedule.4.phase": "Pengeringan",
      "drying.schedule.5.phase": "Pengeringan",
      "drying.schedule.6.phase": "Pengeringan",
      "drying.schedule.7.phase": "Pengeringan",
      "drying.schedule.8.phase": "Pengeringan",
      "drying.schedule.9.phase": "Pengeringan",
      "drying.scheduleNotes.0": "(1) ) Pendinginan: sampai suhu di dalam kiln tidak lagi melebihi suhu eksternal lebih dari 30 °C.",
      "drying.scheduleNotes.1": "(2) UGL = H% akhir x 0,8 hingga 0,9.",
      "drying.scheduleNotes.2": "(3) Kurangi RH dari UGL yang ditentukan dalam (2) dan suhu, menggunakan persamaan Hailwood-Horrobin.",
      "durability.dryWoodBorers.value": "kelas d - awet (kayu teras awet, tetapi batas kayu gubal tidak jelas)",
      "durability.fungi.value": "kelas 3 - cukup awet",
      "durability.naturalUseClass.value": "kelas 2 - di dalam atau di bawah perlindungan (kemungkinan lembap)",
      "durability.notes.0": "Spesies ini terdaftar dalam standar Eropa NF EN 350 (2016).",
      "durability.preservativeTreatment.dryWoodBorer.value": "tidak memerlukan perlakuan pengawet apa pun.",
      "durability.preservativeTreatment.permanentHumidification.value": "penggunaan tidak disarankan.",
      "durability.preservativeTreatment.temporaryHumidification.value": "memerlukan perlakuan pengawet yang sesuai",
      "durability.sapwoodTreatability.value": "kelas 3 - sukar diresapi",
      "durability.termites.value": "kelas d - awet",
      "durability.treatability.value": "kelas 3 - sukar diresapi",
      "endUseNotes.0": "Pengisian disarankan untuk memperoleh hasil akhir yang baik.",
      "endUses.0": "mebel halus (furnitur kelas atas)",
      "endUses.1": "furnitur umum atau komponennya",
      "endUses.2": "komponen bangunan luar",
      "endUses.3": "komponen bangunan dalam",
      "endUses.4": "panel interior",
      "endUses.5": "venir sayat",
      "endUses.6": "produk bubut",
      "endUses.7": "perkakas kayu",
      "fireSafety.frenchGrading": "Ketebalan > 14 mm: M3 (cukup inflammable) Ketebalan < 14 mm: M4 (mudah inflammable)",
      "fireSafety.notes": "Pemilahan mutu baku untuk kayu solid, sesuai persyaratan standar Eropa EN 14081-1+A1 (Agustus 2019). Ketentuan ini berlaku untuk kayu struktural terpilah yang digunakan secara vertikal dan pada plafon, dengan kerapatan rata-rata di atas 0.35 dan ketebalan di atas 22 mm.",
      "grading.appearance": "Menurut aturan pengelompokan ATIBT (2017), pilihan utama adalah: FAS (Pertama dan Kedua), n°1 Umum dan pilih, n°2 Umum (lihat rincian aturan ini di situs web ATIBT).",
      "grading.structural": "Tidak ada pengelompokan visual untuk aplikasi struktural",
      "identity.displayName": "Cordia Afrika",
      "identity.localNames.0.country": "Kamerun",
      "identity.localNames.1.country": "Kamerun",
      "identity.localNames.2.country": "Republik Demokratik Kongo",
      "identity.localNames.3.country": "Prancis (kayu tropis impor)",
      "identity.localNames.4.country": "Gabon",
      "identity.localNames.5.country": "Gabon",
      "identity.localNames.6.country": "Jerman (kayu tropis impor)",
      "identity.localNames.7.country": "Nigeria",
      "identity.localNames.8.country": "Kerajaan Inggris (kayu tropis impor)",
      "identity.primaryName": "African Cordia",
      "images.0.alt": "African Cordia serut datar",
      "images.1.alt": "African Cordia serut seperempat",
      "log.durability.value": "Sedang (pengawetan disarankan)",
      "log.floats.value": "Ya",
      "log.sapwoodThickness.value": "Dari 4 ke 6 cm",
      "machining.bluntingEffect.value": "normal",
      "machining.cuttingTools.value": "biasa",
      "machining.peeling.value": "baik",
      "machining.sawteethRecommended.value": "baja biasa atau baja paduan",
      "machining.slicing.value": "baik"
    },
    "africa-african-corkwood": {
      "appearance.colourReference.value": "kuning",
      "appearance.grain.value": "lurus",
      "appearance.notes.0": "Penampilan: warna kuning; tekstur kasar; butiran lurus.",
      "appearance.texture.value": "kasar",
      "durability.fungi.value": "kelas 4–5 - poorly to tidak awet",
      "durability.notes.0": "Daya tahan kayu teras: dapat diobati: kelas 1 - mudah permeabel.",
      "durability.treatability.value": "kelas 1 - mudah diresapi",
      "endUseNotes.0": "Pembuatan model, isolasi, mainan, pelampung (jala ikan, rakit), cocok untuk pulp hasil tinggi.",
      "endUses.0": "mainan dan model",
      "identity.displayName": "Kayu Gabus Afrika",
      "identity.localNames.0.country": "Pantai Gading",
      "identity.localNames.1.country": "Sierra Leone",
      "identity.primaryName": "Kayu Gabus Afrika",
      "log.notes.0": "Ditemukan dari Sierre Leone ke Angola dan ke timur ke Uganda; khas di hutan sekunder, umum di pertanian tua, berumur pendek. Dapat membentuk tegakan yang hampir murni dan cocok untuk budaya perkebunan.",
      "physics.notes.0": "Nilai USDA: kepadatan relatif pada kadar air sekitar 12% 0.28."
    },
    "africa-african-ebony": {
      "appearance.colourReference.value": "hitam",
      "appearance.grain.value": "lurus atau berpadu",
      "appearance.interlockedGrain.value": "ringan",
      "appearance.notes.0": "Kayu gelondongan mungkin memiliki berbagai jenis cacat, terutama lubang kecil dan pembusukan inti kayu.",
      "appearance.notes.1": "Kayu seragam hitam hingga cokelat hitam (D. mespiliformis).",
      "appearance.sapwood.value": "dibatasi dengan jelas",
      "appearance.texture.value": "halus",
      "assembly.nailingAndScrewing.value": "Baik, tetapi perlu dibuat lubang awal",
      "assembly.notes.0": "Berat jenis tinggi: perekat harus dilakukan terutama sesuai dengan kode praktik.",
      "cites.raw": "Spesies ini tidak tercantum dalam Lampiran CITES (Konvensi Washington 2023).",
      "drying.casehardeningRisk.value": "tidak ada risiko khusus yang diketahui",
      "drying.checkingRisk.value": "risiko tinggi",
      "drying.collapseRisk.value": "tidak ada risiko khusus yang diketahui",
      "drying.distortionRisk.value": "risiko tinggi",
      "drying.rate.value": "lambat",
      "drying.schedule.0.phase": "Pemanasan awal 1",
      "drying.schedule.1.phase": "Pemanasan awal 2",
      "drying.schedule.10.phase": "Pengeringan",
      "drying.schedule.11.phase": "Pengeringan",
      "drying.schedule.12.phase": "Pengeringan",
      "drying.schedule.13.phase": "Pengeringan",
      "drying.schedule.14.phase": "Pengondisian",
      "drying.schedule.15.phase": "Pendinginan",
      "drying.schedule.15.temperatureC": "Berhenti",
      "drying.schedule.2.phase": "Pengeringan",
      "drying.schedule.3.phase": "Pengeringan",
      "drying.schedule.4.phase": "Pengeringan",
      "drying.schedule.5.phase": "Pengeringan",
      "drying.schedule.6.phase": "Pengeringan",
      "drying.schedule.7.phase": "Pengeringan",
      "drying.schedule.8.phase": "Pengeringan",
      "drying.schedule.9.phase": "Pengeringan",
      "drying.scheduleNotes.0": "(1) ) Pendinginan: sampai suhu di dalam kiln tidak lagi melebihi suhu eksternal lebih dari 30 °C.",
      "drying.scheduleNotes.1": "(2) UGL = H% akhir x 0,8 hingga 0,9.",
      "drying.scheduleNotes.2": "(3) Kurangi RH dari UGL yang ditentukan dalam (2) dan suhu, menggunakan persamaan Hailwood-Horrobin.",
      "durability.dryWoodBorers.value": "kelas d - awet (kayu gubal berbatas jelas, risiko terbatas pada kayu gubal)",
      "durability.fungi.value": "kelas 1 - sangat awet",
      "durability.naturalUseClass.value": "kelas 4 - kontak dengan tanah atau air tawar",
      "durability.preservativeTreatment.dryWoodBorer.value": "tidak memerlukan perlakuan pengawet apa pun.",
      "durability.preservativeTreatment.permanentHumidification.value": "tidak memerlukan perlakuan pengawet apa pun.",
      "durability.preservativeTreatment.temporaryHumidification.value": "tidak memerlukan perlakuan pengawet",
      "durability.termites.value": "kelas d - awet",
      "durability.treatability.value": "kelas 4 - tidak dapat diresapi",
      "endUseNotes.0": "Perlakuan permukaan awal dengan alkohol direkomendasikan untuk lapisan poliester dan lapisan dasar.",
      "endUses.0": "mebel halus (furnitur kelas atas)",
      "endUses.1": "alat musik",
      "endUses.2": "seni pahat",
      "endUses.3": "gagang alat (kayu ulet)",
      "endUses.4": "produk bubut",
      "endUses.5": "alat musik tiup",
      "endUses.6": "perkakas kayu",
      "fireSafety.frenchGrading": "Ketebalan > 14 mm: M3 (cukup inflammable) Ketebalan < 14 mm: M4 (mudah inflammable)",
      "fireSafety.notes": "Pemilahan mutu baku untuk kayu solid, sesuai persyaratan standar Eropa EN 14081-1+A1 (Agustus 2019). Ketentuan ini berlaku untuk kayu struktural terpilah yang digunakan secara vertikal dan pada plafon, dengan kerapatan rata-rata di atas 0.35 dan ketebalan di atas 22 mm.",
      "grading.appearance": "Tidak ada aturan pengelompokan konvensional untuk spesies perabot ini. Pengelompokan sesuai penggunaan akhir.",
      "grading.structural": "Tidak ada pengelompokan visual untuk aplikasi struktural",
      "identity.displayName": "Eboni Afrika",
      "identity.localNames.0.country": "Benin",
      "identity.localNames.1.country": "Benin",
      "identity.localNames.10.country": "Prancis (kayu tropis impor)",
      "identity.localNames.11.country": "Gabon",
      "identity.localNames.12.country": "Jerman (kayu tropis impor)",
      "identity.localNames.13.country": "Nigeria",
      "identity.localNames.14.country": "Nigeria",
      "identity.localNames.15.country": "Nigeria",
      "identity.localNames.16.country": "Nigeria",
      "identity.localNames.17.country": "Kerajaan Inggris (kayu tropis impor)",
      "identity.localNames.2.country": "Kamerun",
      "identity.localNames.3.country": "Kamerun",
      "identity.localNames.4.country": "Kamerun",
      "identity.localNames.5.country": "Kamerun",
      "identity.localNames.6.country": "Republik Afrika Tengah",
      "identity.localNames.7.country": "Republik Afrika Tengah",
      "identity.localNames.8.country": "Kongo",
      "identity.localNames.9.country": "Guinea Khatulistiwa",
      "identity.notes.0": "Spesies Diospyros Afrika lainnya tidak dikomersialkan karena warnanya yang terang (mis.: D.sanzaminika).",
      "identity.notes.1": "Selain itu, ada banyak spesies Diospyros lainnya, terutama di Asia - Océania: antara lain, D.perrierii di Madagaskar, D.celebica dan D.rumphii (Ebène de Macassar).",
      "identity.notes.2": "Kayu sering diperdagangkan dalam balok kecil dengan panjang 1 m hingga 1, 5 m.",
      "identity.primaryName": "Eboni Afrika",
      "images.0.alt": "African Ebony serut datar",
      "images.1.alt": "Contoh penggunaan African Ebony",
      "log.durability.value": "Baik",
      "log.floats.value": "Tidak",
      "log.sapwoodThickness.value": "Dari 5 ke 12 cm",
      "machining.bluntingEffect.value": "tinggi",
      "machining.cuttingTools.value": "karbida tungsten",
      "machining.notes.0": "Untuk pemesinan dan pengiriman, mesin yang kuat diperlukan karena kekerasan yang tinggi.",
      "machining.notes.1": "Serbuk gergaji dapat menyebabkan dermatitis.",
      "machining.peeling.value": "tidak disarankan atau tidak bermanfaat",
      "machining.sawteethRecommended.value": "berujung stelit",
      "machining.slicing.value": "baik",
      "physics.notes.0": "Sifat sangat bervariasi menurut spesies dan asal; dengan demikian, berat jenis dapat bervariasi dari 0,75 sampai 1,1."
    },
    "africa-african-homalium": {
      "appearance.colourReference.value": "kekuningan",
      "appearance.grain.value": "lurus atau berpadu",
      "appearance.notes.0": "Penampilan: warna kekuningan; tekstur halus; butiran lurus atau saling terkait.",
      "appearance.texture.value": "halus",
      "durability.fungi.value": "kelas 2–3 - awet to cukup awet",
      "durability.notes.0": "Daya tahan kayu teras: dapat diobati: kelas 1 - mudah permeabel.",
      "durability.treatability.value": "kelas 1 - mudah diresapi",
      "endUseNotes.0": "Konstruksi berat, lantai, pembuatan perahu, persimpangan kereta api, tiang dan tiang pancang.",
      "endUses.0": "pembuatan kapal dan konstruksi kelautan",
      "endUses.1": "lantai kayu",
      "endUses.2": "konstruksi berat",
      "endUses.3": "menumpuk",
      "endUses.4": "tiang dan tiang",
      "endUses.5": "ikatan kereta api",
      "identity.displayName": "Homalium Afrika",
      "identity.localNames.0.country": "Pantai Gading",
      "identity.primaryName": "Homalium Afrika",
      "log.notes.0": "Afrika Barat tropis dari Guinea ke Gabon, terutama di hutan hujan lebat.",
      "physics.notes.0": "Nilai USDA: kepadatan relatif pada sekitar 12% kadar air 0.865."
    },
    "africa-african-padauk": {
      "appearance.colourReference.value": "merah",
      "appearance.grain.value": "lurus atau berpadu",
      "appearance.interlockedGrain.value": "nyata",
      "appearance.notes.0": "Daya apung bervariasi.",
      "appearance.notes.1": "Kayu merah cerah menjadi coklat keunguan dengan cahaya.",
      "appearance.sapwood.value": "dibatasi dengan jelas",
      "appearance.texture.value": "kasar",
      "assembly.nailingAndScrewing.value": "Baik, tetapi perlu dibuat lubang awal",
      "assembly.notes.0": "Pra-lubang diperlukan: risiko pecah terutama pada papan tipis.",
      "cites.raw": "Spesies dari genus Pterocarpus tercantum dalam Lampiran II CITES (Konvensi Washington 2023). Hanya populasi Afrika yang tercakup. Produk yang tercakup meliputi kayu gelondongan, kayu gergajian, venir, kayu lapis, dan kayu rekayasa. Untuk spesies P. santalinus, produk yang tercakup hanya kayu gelondongan, serpihan, bubuk, dan ekstrak.",
      "drying.casehardeningRisk.value": "tidak ada risiko khusus yang diketahui",
      "drying.checkingRisk.value": "tidak berisiko atau risikonya sangat ringan",
      "drying.collapseRisk.value": "tidak ada risiko khusus yang diketahui",
      "drying.distortionRisk.value": "tidak berisiko atau risikonya sangat ringan",
      "drying.rate.value": "normal hingga lambat",
      "drying.schedule.0.phase": "Pemanasan awal 1",
      "drying.schedule.1.phase": "Pemanasan awal 2",
      "drying.schedule.10.phase": "Pengeringan",
      "drying.schedule.11.phase": "Pengeringan",
      "drying.schedule.12.phase": "Pengeringan",
      "drying.schedule.13.phase": "Pengeringan",
      "drying.schedule.14.phase": "Pengondisian",
      "drying.schedule.15.phase": "Pendinginan",
      "drying.schedule.15.temperatureC": "Berhenti",
      "drying.schedule.2.phase": "Pengeringan",
      "drying.schedule.3.phase": "Pengeringan",
      "drying.schedule.4.phase": "Pengeringan",
      "drying.schedule.5.phase": "Pengeringan",
      "drying.schedule.6.phase": "Pengeringan",
      "drying.schedule.7.phase": "Pengeringan",
      "drying.schedule.8.phase": "Pengeringan",
      "drying.schedule.9.phase": "Pengeringan",
      "drying.scheduleNotes.0": "(1) ) Pendinginan: sampai suhu di dalam kiln tidak lagi melebihi suhu eksternal lebih dari 30 °C.",
      "drying.scheduleNotes.1": "(2) UGL = H% akhir x 0,8 hingga 0,9.",
      "drying.scheduleNotes.2": "(3) Kurangi RH dari UGL yang ditentukan dalam (2) dan suhu, menggunakan persamaan Hailwood-Horrobin.",
      "durability.dryWoodBorers.value": "kelas d - awet (kayu gubal berbatas jelas, risiko terbatas pada kayu gubal)",
      "durability.fungi.value": "kelas 1 - sangat awet",
      "durability.naturalUseClass.value": "kelas 4 - kontak dengan tanah atau air tawar",
      "durability.notes.0": "Spesies ini terdaftar dalam standar Eropa NF EN 350 (2016).",
      "durability.notes.1": "Ini secara alami mencakup kelas penggunaan 5 (kayu secara permanen atau teratur terendam air asin, air laut atau air payau) hanya untuk penggunaan akhir di bawah lingkungan beriklim sedang dan dingin.",
      "durability.notes.2": "Menurut standar Eropa NF EN 335 (2013), masa pakai dapat dimodifikasi oleh tingkat paparan penggunaan akhir.",
      "durability.preservativeTreatment.dryWoodBorer.value": "tidak memerlukan perlakuan pengawet apa pun.",
      "durability.preservativeTreatment.permanentHumidification.value": "tidak memerlukan perlakuan pengawet apa pun.",
      "durability.preservativeTreatment.temporaryHumidification.value": "tidak memerlukan perlakuan pengawet",
      "durability.termites.value": "kelas d - awet",
      "durability.treatability.value": "kelas 2 - cukup mudah diresapi",
      "endUses.0": "jembatan (bagian yang bersentuhan dengan air atau tanah)",
      "endUses.1": "jembatan (bagian yang tidak bersentuhan dengan air atau tanah)",
      "endUses.10": "komponen bangunan dalam",
      "endUses.11": "seni pahat",
      "endUses.12": "tempat duduk",
