Repository: fabien-h/wood-atlas

# Wood Atlas

A React workbench for exploring, filtering, visualizing, and comparing wood species, primarily from the CIRAD Tropix technical sheets with cited supplemental records.

Source pages:

- French: https://tropix.cirad.fr/fiches-disponibles
- English: https://tropix.cirad.fr/en/fiches-disponibles
- North American hardwoods: https://www.fpl.fs.usda.gov/documnts/fplgtr/fplgtr83.pdf
- North American softwoods: https://www.fpl.fs.usda.gov/documnts/fplgtr/fplgtr102.pdf
- Tropical timbers: https://research.fs.usda.gov/download/treesearch/69634.pdf
- Brazilian woods: https://dados.florestal.gov.br/dataset/banco-de-dados-de-madeiras-brasileiras-do-lpf-sfb

File: public/data/content/it.json (part 1 of 70)
{
  "locale": "it",
  "records": {
    "africa-abura": {
      "appearance.colourReference.value": "marrone chiaro",
      "appearance.grain.value": "diritta o intrecciata",
      "appearance.interlockedGrain.value": "leggera",
      "appearance.notes.0": "Possibile presenza di Brittleheart e vene colorate.",
      "appearance.sapwood.value": "non differenziato",
      "appearance.texture.value": "fine",
      "assembly.nailingAndScrewing.value": "Buono, ma richiede preforatura",
      "cites.raw": "Questa specie non è inclusa nelle Appendici CITES (Convenzione di Washington 2023).",
      "drying.casehardeningRisk.value": "nessun rischio specifico noto",
      "drying.checkingRisk.value": "rischio lieve",
      "drying.collapseRisk.value": "nessun rischio specifico noto",
      "drying.distortionRisk.value": "nessun rischio o rischio molto lieve",
      "drying.rate.value": "da rapida a normale",
      "drying.schedule.0.phase": "Preriscaldare 1",
      "drying.schedule.1.phase": "Preriscaldare 2",
      "drying.schedule.10.phase": "Essiccazione",
      "drying.schedule.11.phase": "Essiccazione",
      "drying.schedule.12.phase": "Essiccazione",
      "drying.schedule.13.phase": "Essiccazione",
      "drying.schedule.14.phase": "Condizionamento",
      "drying.schedule.15.phase": "Raffreddamento",
      "drying.schedule.15.temperatureC": "Fermati",
      "drying.schedule.2.phase": "Essiccazione",
      "drying.schedule.3.phase": "Essiccazione",
      "drying.schedule.4.phase": "Essiccazione",
      "drying.schedule.5.phase": "Essiccazione",
      "drying.schedule.6.phase": "Essiccazione",
      "drying.schedule.7.phase": "Essiccazione",
      "drying.schedule.8.phase": "Essiccazione",
      "drying.schedule.9.phase": "Essiccazione",
      "drying.scheduleNotes.0": "(1) Raffreddamento: fino a quando la temperatura all'interno del forno non supera più la temperatura esterna di oltre 30 °C.",
      "drying.scheduleNotes.1": "(2) UGL = H% finale x 0,8 a 0,9.",
      "drying.scheduleNotes.2": "(3) Sottrarre RH dal UGL determinato in (2) e dalla temperatura, usando l'equazione di Hailwood-Horrobin.",
      "durability.dryWoodBorers.value": "classe s - suscettibile",
      "durability.fungi.value": "classe 5 - non durabile",
      "durability.naturalUseClass.value": "classe 1 - interno (assenza di umidità)",
      "durability.notes.0": "Questa specie è elencata nella norma europea NF EN 350 (2016).",
      "durability.preservativeTreatment.dryWoodBorer.value": "richiede un trattamento di preservazione adeguato",
      "durability.preservativeTreatment.permanentHumidification.value": "impiego non consigliato",
      "durability.preservativeTreatment.temporaryHumidification.value": "richiede un trattamento di preservazione adeguato",
      "durability.termites.value": "classe s - suscettibile",
      "durability.treatability.value": "classe 2 - moderatamente impregnabile",
      "endUses.0": "casse e imballaggi",
      "endUses.1": "ebanisteria (mobili di pregio)",
      "endUses.10": "piallaccio di faccia o controfaccia per compensato",
      "endUses.11": "piallaccio interno per compensato",
      "endUses.12": "oggetti in legno",
      "endUses.2": "mobili comuni o componenti",
      "endUses.3": "legno lamellare incollato",
      "endUses.4": "serramenti interni",
      "endUses.5": "rivestimenti interni",
      "endUses.6": "modanature",
      "endUses.7": "scultura",
      "endUses.8": "piallaccio tranciato",
      "endUses.9": "oggetti torniti",
      "fireSafety.frenchGrading": "Spessore > 14 mm: M3 (moderatamente gonfiabilemmable) Spessore < 14 mm: M4 (facilmente inflammable)",
      "fireSafety.notes": "Classificazione predefinita del legno massiccio, secondo i requisiti della norma europea EN 14081-1+A1 (agosto 2019). Riguarda il legname strutturale classificato impiegato in applicazioni verticali e a soffitto, con densità media superiore a 0.35 e spessore superiore a 22 mm.",
      "grading.appearance": "Secondo le regole di classificazione ATIBT (2017), le scelte principali sono: FAS (Prima e Seconda), n°1 Comune e selezionata, n°2 Comune (vedere i dettagli di queste regole sul sito web ATIBT).",
      "grading.structural": "Nessuna gradazione visiva per applicazioni strutturali",
      "identity.displayName": "Abura",
      "identity.localNames.0.country": "Angola",
      "identity.localNames.1.country": "Angola",
      "identity.localNames.10.country": "Guinea Equatoriale",
      "identity.localNames.11.country": "Francia (legname tropicale importato)",
      "identity.localNames.12.country": "Gabon",
      "identity.localNames.13.country": "Germania (legname tropicale importato)",
      "identity.localNames.14.country": "Ghana",
      "identity.localNames.15.country": "Nigeria",
      "identity.localNames.16.country": "Sierra Leone",
      "identity.localNames.17.country": "Uganda",
      "identity.localNames.18.country": "Zambia",
      "identity.localNames.2.country": "Benin",
      "identity.localNames.3.country": "Camerun",
      "identity.localNames.4.country": "Camerun",
      "identity.localNames.5.country": "Repubblica Centrafricana",
      "identity.localNames.6.country": "Congo",
      "identity.localNames.7.country": "Costa d'Avorio",
      "identity.localNames.8.country": "Repubblica Democratica del Congo",
      "identity.localNames.9.country": "Repubblica Democratica del Congo",
      "identity.primaryName": "Abura",
      "images.0.alt": "Abura — venatura su taglio tangenziale",
      "images.1.alt": "Abura — venatura su taglio radiale",
      "images.2.alt": "Abura — esempio d'impiego",
      "log.durability.value": "Bassa (trattamento necessario)",
      "log.floats.value": "Sì",
      "machining.bluntingEffect.value": "piuttosto elevato",
      "machining.cuttingTools.value": "carburo di tungsteno",
      "machining.notes.0": "L'effetto smussante è variabile.",
      "machining.notes.1": "Segatura occasionalmente irritante.",
      "machining.peeling.value": "buono",
      "machining.sawteethRecommended.value": "con denti riportati in stellite",
      "machining.slicing.value": "buono",
      "origin.continent": "Africa",
      "origin.countries.0": "Angola",
      "origin.countries.1": "Benin",
      "origin.countries.10": "Germania (legname tropicale importato)",
      "origin.countries.11": "Ghana",
      "origin.countries.12": "Nigeria",
      "origin.countries.13": "Sierra Leone",
      "origin.countries.14": "Uganda",
      "origin.countries.15": "Zambia",
      "origin.countries.2": "Camerun",
      "origin.countries.3": "Repubblica Centrafricana",
      "origin.countries.4": "Congo",
      "origin.countries.5": "Costa d'Avorio",
      "origin.countries.6": "Repubblica Democratica del Congo",
      "origin.countries.7": "Guinea Equatoriale",
      "origin.countries.8": "Francia (legname tropicale importato)",
      "origin.countries.9": "Gabon"
    },
    "africa-adjouaba": {
      "appearance.colourReference.value": "giallastri",
      "appearance.grain.value": "diritta o intrecciata",
      "appearance.notes.0": "Aspetto: colore giallastro; albo di albo chiaramente delimitato; molto variabile, con consistenza fine a grossola; Fibra dritta o intrecciata.",
      "appearance.sapwood.value": "chiaramente delimitato",
      "appearance.texture.value": "molto variabile, da fine a grossolano",
      "assembly.gluing.value": "scarso",
      "drying.checkingRisk.value": "alto rischio",
      "drying.distortionRisk.value": "alto rischio",
      "drying.notes.0": "Asciugatura: distorsione: alto rischio; Controllo Contabile: Alto rischio.",
      "durability.fungi.value": "classe 4 a 5 - da poco durabile a non durabile",
      "durability.notes.0": "Durabilità del durame: resistenza alle termiti: classe s - suscettibile; Trattabilità: Classe 3 - Scarsamente permeabile.",
      "durability.termites.value": "classe s - suscettibile",
      "durability.treatability.value": "classe 3 - poco impregnabile",
      "endUseNotes.0": "Pavimenti, componenti di mobili, impiallacciatura e compensato, falegnameria.",
      "endUses.0": "pavimenti",
      "endUses.1": "mobili",
      "endUses.2": "falegnameria",
      "endUses.3": "compensato",
      "endUses.4": "impiallacciatura",
      "identity.displayName": "Adjouaba",
      "identity.localNames.0.country": "Gabon",
      "identity.localNames.1.country": "Repubblica del Congo",
      "identity.primaryName": "Adjouaba",
      "log.notes.0": "Africa occidentale, prevalente nelle foreste pluviali.",
      "machining.notes.0": "Proprietà operative: lavorazione lavorativa moderatamente difficile; Pessima incolla.",
      "origin.continent": "Africa tropicale",
      "physics.notes.0": "USDA valori: densità relativa circa 12% contenuto di umidità 0.737."
    },
    "africa-afara": {
      "appearance.colourReference.value": "giallo chiaro",
      "appearance.grain.value": "diritta o intrecciata",
      "appearance.interlockedGrain.value": "leggera",
      "appearance.notes.0": "A volte durame fragile.",
      "appearance.notes.1": "Alcuni tronchi hanno un durame nero-grigiastro, più o meno venato.",
      "appearance.sapwood.value": "non differenziato",
      "appearance.texture.value": "media",
      "assembly.nailingAndScrewing.value": "Buono",
      "cites.raw": "Questa specie non è inclusa nelle Appendici CITES (Convenzione di Washington 2023).",
      "drying.casehardeningRisk.value": "nessun rischio specifico noto",
      "drying.checkingRisk.value": "nessun rischio o rischio molto lieve",
      "drying.collapseRisk.value": "nessun rischio specifico noto",
      "drying.distortionRisk.value": "nessun rischio o rischio molto lieve",
      "drying.rate.value": "da rapida a normale",
      "drying.schedule.0.phase": "Preriscaldare 1",
      "drying.schedule.1.phase": "Preriscaldare 2",
      "drying.schedule.10.phase": "Essiccazione",
      "drying.schedule.11.phase": "Essiccazione",
      "drying.schedule.12.phase": "Essiccazione",
      "drying.schedule.13.phase": "Essiccazione",
      "drying.schedule.14.phase": "Condizionamento",
      "drying.schedule.15.phase": "Raffreddamento",
      "drying.schedule.15.temperatureC": "Fermati",
      "drying.schedule.2.phase": "Essiccazione",
      "drying.schedule.3.phase": "Essiccazione",
      "drying.schedule.4.phase": "Essiccazione",
      "drying.schedule.5.phase": "Essiccazione",
      "drying.schedule.6.phase": "Essiccazione",
      "drying.schedule.7.phase": "Essiccazione",
      "drying.schedule.8.phase": "Essiccazione",
      "drying.schedule.9.phase": "Essiccazione",
      "drying.scheduleNotes.0": "(1) Raffreddamento: fino a quando la temperatura all'interno del forno non supera più la temperatura esterna di oltre 30 °C.",
      "drying.scheduleNotes.1": "(2) UGL = H% finale x 0,8 a 0,9.",
      "drying.scheduleNotes.2": "(3) Sottrarre RH dal UGL determinato in (2) e dalla temperatura, usando l'equazione di Hailwood-Horrobin.",
      "durability.dryWoodBorers.value": "classe s - suscettibile",
      "durability.fungi.value": "classe 4 - poco durabile",
      "durability.naturalUseClass.value": "classe 1 - interno (assenza di umidità)",
      "durability.notes.0": "Questa specie è elencata nella norma europea NF EN 350 (2016).",
      "durability.notes.1": "Il trattamento con preservativi è talvolta difficile a causa di una permeabilità variabile (da bassa a buona).",
      "durability.preservativeTreatment.dryWoodBorer.value": "richiede un trattamento di preservazione adeguato",
      "durability.preservativeTreatment.permanentHumidification.value": "impiego non consigliato",
      "durability.preservativeTreatment.temporaryHumidification.value": "richiede un trattamento di preservazione adeguato",
      "durability.termites.value": "classe s - suscettibile",
      "durability.treatability.value": "classe 2 - moderatamente impregnabile",
      "endUseNotes.0": "La segatura può causare reazioni allergiche durante la lavorazione meccanica.",
      "endUses.0": "listellare",
      "endUses.1": "casse e imballaggi",
      "endUses.10": "sedili",
      "endUses.11": "piallaccio tranciato",
      "endUses.12": "piallaccio di faccia o controfaccia per compensato",
      "endUses.13": "piallaccio interno per compensato",
      "endUses.14": "costruzioni a telaio di legno",
      "endUses.15": "oggetti in legno",
      "endUses.2": "mobili comuni o componenti",
      "endUses.3": "serramenti esterni",
      "endUses.4": "tavole di fibra o di particelle",
      "endUses.5": "legno lamellare incollato",
      "endUses.6": "serramenti interni",
      "endUses.7": "rivestimenti interni",
      "endUses.8": "carpenteria leggera",
      "endUses.9": "modanature",
      "fireSafety.frenchGrading": "Spessore > 14 mm: M3 (moderatamente gonfiabilemmable) Spessore < 14 mm: M4 (facilmente inflammable)",
      "fireSafety.notes": "Classificazione predefinita del legno massiccio, secondo i requisiti della norma europea EN 14081-1+A1 (agosto 2019). Riguarda il legname strutturale classificato impiegato in applicazioni verticali e a soffitto, con densità media superiore a 0.35 e spessore superiore a 22 mm.",
      "grading.appearance": "Secondo le regole di classificazione ATIBT (2017), le scelte principali sono: FAS (Prima e Seconda), n°1 Comune e selezionata, n°2 Comune (vedere i dettagli di queste regole sul sito web ATIBT).",
      "grading.structural": "Secondo la norma francese NF B 52-001-1 (2018), la classe di resistenza D24 può essere fornita mediante classificazione visiva.",
      "identity.displayName": "Afara",
      "identity.localNames.0.country": "Benin",
      "identity.localNames.1.country": "Camerun",
      "identity.localNames.10.country": "Francia (legname tropicale importato)",
      "identity.localNames.11.country": "Gabon",
      "identity.localNames.12.country": "Ghana",
      "identity.localNames.13.country": "Nigeria",
      "identity.localNames.14.country": "Nigeria",
      "identity.localNames.15.country": "Sierra Leone",
      "identity.localNames.16.country": "Stati Uniti d'America (legno tropicale importato)",
      "identity.localNames.2.country": "Repubblica Centrafricana",
      "identity.localNames.3.country": "Congo",
      "identity.localNames.4.country": "Costa d'Avorio",
      "identity.localNames.5.country": "Repubblica Democratica del Congo",
      "identity.localNames.6.country": "Guinea Equatoriale",
      "identity.localNames.7.country": "Francia (legname tropicale importato)",
      "identity.localNames.8.country": "Francia (legname tropicale importato)",
      "identity.localNames.9.country": "Francia (legname tropicale importato)",
      "identity.primaryName": "Afara",
      "images.0.alt": "Afara — venatura su taglio tangenziale",
      "images.1.alt": "Afara — venatura su taglio radiale",
      "images.2.alt": "Afara — esempio d'impiego",
      "log.durability.value": "Bassa (trattamento necessario)",
      "log.floats.value": "Sì",
      "machining.bluntingEffect.value": "normale",
      "machining.cuttingTools.value": "ordinari",
      "machining.notes.0": "Tensioni interne in alcuni tronchi (di solito legname proveniente da piantagioni).",
      "machining.notes.1": "A volte, l'effetto di smorzamento è piuttosto elevato.",
      "machining.peeling.value": "buono",
      "machining.sawteethRecommended.value": "acciaio ordinario o legato",
      "machining.slicing.value": "buono",
      "origin.continent": "Africa",
      "origin.countries.0": "Benin",
      "origin.countries.1": "Camerun",
      "origin.countries.10": "Nigeria",
      "origin.countries.11": "Sierra Leone",
      "origin.countries.12": "Stati Uniti d'America (legname tropicale importato)",
      "origin.countries.2": "Repubblica Centrafricana",
      "origin.countries.3": "Congo",
      "origin.countries.4": "Costa d'Avorio",
      "origin.countries.5": "Repubblica Democratica del Congo",
      "origin.countries.6": "Guinea Equatoriale",
      "origin.countries.7": "Francia (legname tropicale importato)",
      "origin.countries.8": "Gabon",
      "origin.countries.9": "Ghana"
    },
    "africa-afina": {
      "appearance.colourReference.value": "marrone rosato",
      "appearance.grain.value": "diritta",
      "appearance.sapwood.value": "bianco rosato",
      "appearance.texture.value": "fine",
      "assembly.gluing.value": "corretto",
      "assembly.nailingAndScrewing.value": "buono, ma richiede preforatura",
      "drying.checkingRisk.value": "rischio medio",
      "durability.fungi.value": "classe 2 - durabile",
      "durability.termites.value": "classe d - durabile",
      "durability.treatability.value": "classe 4 - non impregnabile",
      "endUses.0": "casse e imballaggi",
      "endUses.1": "pavimenti",
      "endUses.2": "pavimenti industriali o per carichi pesanti",
      "endUses.3": "pali",
      "endUses.4": "manici per utensili (legni resilienti)",
      "endUses.5": "oggetti torniti",
      "identity.displayName": "Afina",
      "identity.primaryName": "Afina",
      "origin.continent": "Africa",
      "origin.countries.0": "Sierra Leone",
      "physics.notes.0": "Peso specifico di base (massa anidra/volume verde): 0.8.",
      "physics.notes.1": "Ritiro volumetrico dal verde all’anidro: 15%."
    },
    "africa-african-canarium": {
      "appearance.colourReference.value": "marrone rosato",
      "appearance.grain.value": "intrecciata",
      "appearance.interlockedGrain.value": "marcata",
      "appearance.notes.0": "Marrone chiaro leggermente rosato.",
      "appearance.notes.1": "Possibile presenza di tremori di vento.",
      "appearance.sapwood.value": "non differenziato",
      "appearance.texture.value": "grossolana",
      "assembly.nailingAndScrewing.value": "Scarso",
      "cites.raw": "Questa specie non è inclusa nelle Appendici CITES (Convenzione di Washington 2023).",
      "drying.casehardeningRisk.value": "nessun rischio specifico noto",
      "drying.checkingRisk.value": "alto rischio",
      "drying.collapseRisk.value": "sì",
      "drying.distortionRisk.value": "alto rischio",
      "drying.rate.value": "lenta",
      "drying.schedule.0.phase": "Preriscaldare 1",
      "drying.schedule.1.phase": "Preriscaldare 2",
      "drying.schedule.10.phase": "Essiccazione",
      "drying.schedule.11.phase": "Essiccazione",
      "drying.schedule.12.phase": "Essiccazione",
      "drying.schedule.13.phase": "Essiccazione",
      "drying.schedule.14.phase": "Condizionamento",
      "drying.schedule.15.phase": "Raffreddamento",
      "drying.schedule.15.temperatureC": "Fermati",
      "drying.schedule.2.phase": "Essiccazione",
      "drying.schedule.3.phase": "Essiccazione",
      "drying.schedule.4.phase": "Essiccazione",
      "drying.schedule.5.phase": "Essiccazione",
      "drying.schedule.6.phase": "Essiccazione",
      "drying.schedule.7.phase": "Essiccazione",
      "drying.schedule.8.phase": "Essiccazione",
      "drying.schedule.9.phase": "Essiccazione",
      "drying.scheduleNotes.0": "(1) Raffreddamento: fino a quando la temperatura all'interno del forno non supera più la temperatura esterna di oltre 30 °C.",
      "drying.scheduleNotes.1": "(2) UGL = H% finale x 0,8 a 0,9.",
      "drying.scheduleNotes.2": "(3) Sottrarre RH dal UGL determinato in (2) e dalla temperatura, usando l'equazione di Hailwood-Horrobin.",
      "durability.dryWoodBorers.value": "classe s - suscettibile",
      "durability.fungi.value": "classe 5 - non durabile",
      "durability.naturalUseClass.value": "classe 1 - interno (assenza di umidità)",
      "durability.notes.0": "Questa specie è elencata nella norma europea NF EN 350 (2016).",
      "durability.notes.1": "Incline a macchie blu.",
      "durability.preservativeTreatment.dryWoodBorer.value": "richiede un trattamento di preservazione adeguato",
      "durability.preservativeTreatment.permanentHumidification.value": "impiego non consigliato",
      "durability.preservativeTreatment.temporaryHumidification.value": "impiego non consigliato",
      "durability.termites.value": "classe s - suscettibile",
      "durability.treatability.value": "classe 4 - non impregnabile",
      "endUseNotes.0": "Può essere usato come sostituto dell'OKOUME (Aucoumea klaineana) per il compensato.",
      "endUses.0": "listellare",
      "endUses.1": "casse e imballaggi",
      "endUses.2": "mobili comuni o componenti",
      "endUses.3": "casseforme",
      "endUses.4": "serramenti interni",
      "endUses.5": "rivestimenti interni",
      "endUses.6": "piallaccio tranciato",
      "endUses.7": "piallaccio di faccia o controfaccia per compensato",
      "endUses.8": "piallaccio interno per compensato",
      "fireSafety.frenchGrading": "Spessore > 14 mm: M3 (moderatamente gonfiabilemmable) Spessore < 14 mm: M4 (facilmente inflammable)",
      "fireSafety.notes": "Classificazione predefinita del legno massiccio, secondo i requisiti della norma europea EN 14081-1+A1 (agosto 2019). Riguarda il legname strutturale classificato impiegato in applicazioni verticali e a soffitto, con densità media superiore a 0.35 e spessore superiore a 22 mm.",
      "grading.appearance": "Secondo le regole di classificazione ATIBT (2017), le scelte principali sono: FAS (Prima e Seconda), n°1 Comune e selezionata, n°2 Comune (vedere i dettagli di queste regole sul sito web ATIBT).",
      "grading.structural": "Nessuna gradazione visiva per applicazioni strutturali",
      "identity.displayName": "Canarium africano",
      "identity.localNames.0.country": "Angola",
      "identity.localNames.1.country": "Camerun",
      "identity.localNames.10.country": "Ghana",
      "identity.localNames.11.country": "Ghana",
      "identity.localNames.12.country": "Nigeria",
      "identity.localNames.13.country": "Sierra Leone",
      "identity.localNames.14.country": "Uganda",
      "identity.localNames.15.country": "Regno Unito (legno tropicale importato)",
      "identity.localNames.2.country": "Repubblica Centrafricana",
      "identity.localNames.3.country": "Congo",
      "identity.localNames.4.country": "Costa d'Avorio",
      "identity.localNames.5.country": "Repubblica Democratica del Congo",
      "identity.localNames.6.country": "Repubblica Democratica del Congo",
      "identity.localNames.7.country": "Guinea Equatoriale",
      "identity.localNames.8.country": "Gabon",
      "identity.localNames.9.country": "Gabon",
      "identity.primaryName": "Canarium africano",
      "images.0.alt": "Canarium africano — venatura su taglio tangenziale",
      "images.1.alt": "Canarium africano — venatura su taglio radiale",
      "log.durability.value": "Bassa (trattamento necessario)",
      "log.floats.value": "Sì",
      "log.sapwoodThickness.value": "Da 5 a 10 cm",
      "machining.bluntingEffect.value": "piuttosto elevato",
      "machining.cuttingTools.value": "carburo di tungsteno",
      "machining.peeling.value": "buono",
      "machining.sawteethRecommended.value": "con denti riportati in stellite",
      "machining.slicing.value": "buono",
      "origin.continent": "Africa",
      "origin.countries.0": "Angola",
      "origin.countries.1": "Camerun",
      "origin.countries.10": "Sierra Leone",
      "origin.countries.11": "Uganda",
      "origin.countries.12": "Regno Unito (legname tropicale importato)",
      "origin.countries.2": "Repubblica Centrafricana",
      "origin.countries.3": "Congo",
      "origin.countries.4": "Costa d'Avorio",
      "origin.countries.5": "Repubblica Democratica del Congo",
      "origin.countries.6": "Guinea Equatoriale",
      "origin.countries.7": "Gabon",
      "origin.countries.8": "Ghana",
      "origin.countries.9": "Nigeria"
    },
    "africa-african-cherry": {
      "appearance.colourReference.value": "rosso chiaro",
      "appearance.grain.value": "diritta o intrecciata",
      "appearance.sapwood.value": "bianco rosato",
      "appearance.texture.value": "fine",
      "assembly.nailingAndScrewing.value": "scarso",
      "drying.checkingRisk.value": "rischio medio",
      "drying.collapseRisk.value": "sì",
      "drying.distortionRisk.value": "rischio medio",
      "drying.rate.value": "lenta",
      "drying.scheduleNotes.0": "Programmi di essiccazione USDA: T3-C2, T3-C1.",
      "durability.fungi.value": "classe 5 - non durabile",
      "endUses.0": "mobili comuni o componenti",
      "endUses.1": "pavimenti",
      "endUses.2": "carpenteria pesante",
      "identity.displayName": "African cherry",
      "identity.primaryName": "African cherry",
      "origin.continent": "Africa",
      "origin.countries.0": "Kenya",
      "origin.countries.1": "Tanzania",
      "origin.countries.2": "Uganda",
      "origin.countries.3": "Repubblica Democratica del Congo",
      "physics.notes.0": "Peso specifico di base (massa anidra/volume verde): 0.58."
    },
    "africa-african-cordia": {
      "appearance.colourReference.value": "marrone chiaro",
      "appearance.grain.value": "diritta o intrecciata",
      "appearance.interlockedGrain.value": "leggera",
      "appearance.notes.0": "Marrone chiaro a marrone dorato pallido, talvolta marrone rosato.",
      "appearance.notes.1": "Profumo aromatico per legno verde.",
      "appearance.notes.2": "Consistenza da media a grossola.",
      "appearance.sapwood.value": "poco differenziato",
      "appearance.texture.value": "media",
      "assembly.nailingAndScrewing.value": "Buono",
      "cites.raw": "Questa specie non è inclusa nelle Appendici CITES (Convenzione di Washington 2023).",
      "drying.casehardeningRisk.value": "nessun rischio specifico noto",
      "drying.checkingRisk.value": "nessun rischio o rischio molto lieve",
      "drying.collapseRisk.value": "nessun rischio specifico noto",
      "drying.distortionRisk.value": "rischio lieve",
      "drying.rate.value": "rapida",
      "drying.schedule.0.phase": "Preriscaldare 1",
      "drying.schedule.1.phase": "Preriscaldare 2",
      "drying.schedule.10.phase": "Essiccazione",
      "drying.schedule.11.phase": "Essiccazione",
      "drying.schedule.12.phase": "Essiccazione",
      "drying.schedule.13.phase": "Essiccazione",
      "drying.schedule.14.phase": "Condizionamento",
      "drying.schedule.15.phase": "Raffreddamento",
      "drying.schedule.15.temperatureC": "Fermati",
      "drying.schedule.2.phase": "Essiccazione",
      "drying.schedule.3.phase": "Essiccazione",
      "drying.schedule.4.phase": "Essiccazione",
      "drying.schedule.5.phase": "Essiccazione",
      "drying.schedule.6.phase": "Essiccazione",
      "drying.schedule.7.phase": "Essiccazione",
      "drying.schedule.8.phase": "Essiccazione",
      "drying.schedule.9.phase": "Essiccazione",
      "drying.scheduleNotes.0": "(1) Raffreddamento: fino a quando la temperatura all'interno del forno non supera più la temperatura esterna di oltre 30 °C.",
      "drying.scheduleNotes.1": "(2) UGL = H% finale x 0,8 a 0,9.",
      "drying.scheduleNotes.2": "(3) Sottrarre RH dal UGL determinato in (2) e dalla temperatura, usando l'equazione di Hailwood-Horrobin.",
      "durability.dryWoodBorers.value": "classe d - durabile (durame durabile, ma alburno poco differenziato)",
      "durability.fungi.value": "classe 3 - moderatamente durabile",
      "durability.naturalUseClass.value": "classe 2 - interno o al coperto (possibile umidificazione)",
      "durability.notes.0": "Questa specie è elencata nella norma europea NF EN 350 (2016).",
      "durability.preservativeTreatment.dryWoodBorer.value": "non richiede alcun trattamento di preservazione",
      "durability.preservativeTreatment.permanentHumidification.value": "impiego non consigliato",
      "durability.preservativeTreatment.temporaryHumidification.value": "richiede un trattamento di preservazione adeguato",
      "durability.termites.value": "classe d - durabile",
      "durability.treatability.value": "classe 3 - poco impregnabile",
      "endUseNotes.0": "Si raccomanda la stuccatura per ottenere una buona finitura.",
      "endUses.0": "ebanisteria (mobili di pregio)",
      "endUses.1": "mobili comuni o componenti",
      "endUses.2": "serramenti esterni",
      "endUses.3": "serramenti interni",
      "endUses.4": "rivestimenti interni",
      "endUses.5": "piallaccio tranciato",
      "endUses.6": "oggetti torniti",
      "endUses.7": "oggetti in legno",
      "fireSafety.frenchGrading": "Spessore > 14 mm: M3 (moderatamente gonfiabilemmable) Spessore < 14 mm: M4 (facilmente inflammable)",
      "fireSafety.notes": "Classificazione predefinita del legno massiccio, secondo i requisiti della norma europea EN 14081-1+A1 (agosto 2019). Riguarda il legname strutturale classificato impiegato in applicazioni verticali e a soffitto, con densità media superiore a 0.35 e spessore superiore a 22 mm.",
      "grading.appearance": "Secondo le regole di classificazione ATIBT (2017), le scelte principali sono: FAS (Prima e Seconda), n°1 Comune e selezionata, n°2 Comune (vedere i dettagli di queste regole sul sito web ATIBT).",
      "grading.structural": "Nessuna gradazione visiva per applicazioni strutturali",
      "identity.displayName": "Cordia africana",
      "identity.localNames.0.country": "Camerun",
      "identity.localNames.1.country": "Camerun",
      "identity.localNames.2.country": "Repubblica Democratica del Congo",
      "identity.localNames.3.country": "Francia (legname tropicale importato)",
      "identity.localNames.4.country": "Gabon",
      "identity.localNames.5.country": "Gabon",
      "identity.localNames.6.country": "Germania (legname tropicale importato)",
      "identity.localNames.7.country": "Nigeria",
      "identity.localNames.8.country": "Regno Unito (legno tropicale importato)",
      "identity.primaryName": "Cordia africana",
      "images.0.alt": "Cordia africana — venatura su taglio tangenziale",
      "images.1.alt": "Cordia africana — venatura su taglio radiale",
      "log.durability.value": "Moderata (trattamento consigliato)",
      "log.floats.value": "Sì",
      "log.sapwoodThickness.value": "Da 4 a 6 cm",
      "machining.bluntingEffect.value": "normale",
      "machining.cuttingTools.value": "ordinari",
      "machining.peeling.value": "buono",
      "machining.sawteethRecommended.value": "acciaio ordinario o legato",
      "machining.slicing.value": "buono",
      "origin.continent": "Africa",
      "origin.countries.0": "Camerun",
      "origin.countries.1": "Repubblica Democratica del Congo",
      "origin.countries.2": "Francia (legname tropicale importato)",
      "origin.countries.3": "Gabon",
      "origin.countries.4": "Germania (legname tropicale importato)",
      "origin.countries.5": "Nigeria",
      "origin.countries.6": "Regno Unito (legname tropicale importato)"
    },
    "africa-african-corkwood": {
      "appearance.colourReference.value": "giallo",
      "appearance.grain.value": "diritta",
      "appearance.notes.0": "Aspetto: colore giallo; grossola; A grana dritta.",
      "appearance.texture.value": "grossolana",
      "durability.fungi.value": "classe 4 a 5 - da poco durabile a non durabile",
      "durability.notes.0": "Durabilità del durame: trattabilità: classe 1 - facilmente permeabile.",
      "durability.treatability.value": "classe 1 - facilmente impregnabile",
      "endUseNotes.0": "Modelli, isolamento, giocattoli, galleggianti (reti, zattere), adatti per polpe ad alto rendimento.",
      "endUses.0": "giocattoli e modelli",
      "identity.displayName": "Legno di sughero africano",
      "identity.localNames.0.country": "Costa d'Avorio",
      "identity.localNames.1.country": "Sierra Leone",
      "identity.primaryName": "Legno di sughero africano",
      "log.notes.0": "Presente da Sierre Leone fino all'Angola e verso est fino all'Uganda; tipico nelle foreste secondarie, comune nelle vecchie fattorie, di breve durata. Può formare popolazioni quasi pure ed è adatta alla coltivazione delle piantagioni.",
      "origin.continent": "Africa tropicale",
      "physics.notes.0": "USDA valori: densità relativa circa 12% contenuto di umidità 0.28."
    },
    "africa-african-ebony": {
      "appearance.colourReference.value": "nero",
      "appearance.grain.value": "diritta o intrecciata",
      "appearance.interlockedGrain.value": "leggera",
      "appearance.notes.0": "I tronchi possono presentare diversi tipi di difetti, in particolare piccoli fori e marciume del duramine.",
      "appearance.notes.1": "Il legno è uniformemente nero a nero marrone (D. mespiliformis).",
      "appearance.sapwood.value": "chiaramente delimitato",
      "appearance.texture.value": "fine",
      "assembly.nailingAndScrewing.value": "Buono, ma richiede preforatura",
      "assembly.notes.0": "Alta densità specifica: l'incollaggio deve essere eseguito in modo particolare in conformità con il codice di condotta.",
      "cites.raw": "Questa specie non è inclusa nelle Appendici CITES (Convenzione di Washington 2023).",
      "drying.casehardeningRisk.value": "nessun rischio specifico noto",
      "drying.checkingRisk.value": "alto rischio",
      "drying.collapseRisk.value": "nessun rischio specifico noto",
      "drying.distortionRisk.value": "alto rischio",
      "drying.rate.value": "lenta",
      "drying.schedule.0.phase": "Preriscaldare 1",
      "drying.schedule.1.phase": "Preriscaldare 2",
      "drying.schedule.10.phase": "Essiccazione",
      "drying.schedule.11.phase": "Essiccazione",
      "drying.schedule.12.phase": "Essiccazione",
      "drying.schedule.13.phase": "Essiccazione",
      "drying.schedule.14.phase": "Condizionamento",
      "drying.schedule.15.phase": "Raffreddamento",
      "drying.schedule.15.temperatureC": "Fermati",
      "drying.schedule.2.phase": "Essiccazione",
      "drying.schedule.3.phase": "Essiccazione",
      "drying.schedule.4.phase": "Essiccazione",
      "drying.schedule.5.phase": "Essiccazione",
      "drying.schedule.6.phase": "Essiccazione",
      "drying.schedule.7.phase": "Essiccazione",
      "drying.schedule.8.phase": "Essiccazione",
      "drying.schedule.9.phase": "Essiccazione",
      "drying.scheduleNotes.0": "(1) Raffreddamento: fino a quando la temperatura all'interno del forno non supera più la temperatura esterna di oltre 30 °C.",
      "drying.scheduleNotes.1": "(2) UGL = H% finale x 0,8 a 0,9.",
      "drying.scheduleNotes.2": "(3) Sottrarre RH dal UGL determinato in (2) e dalla temperatura, usando l'equazione di Hailwood-Horrobin.",
      "durability.dryWoodBorers.value": "classe d - durabile (alburno differenziato; rischio limitato all'alburno)",
      "durability.fungi.value": "classe 1 - molto durabile",
      "durability.naturalUseClass.value": "classe 4 - contatto con il terreno o con acqua dolce",
      "durability.preservativeTreatment.dryWoodBorer.value": "non richiede alcun trattamento di preservazione",
      "durability.preservativeTreatment.permanentHumidification.value": "non richiede alcun trattamento di preservazione",
      "durability.preservativeTreatment.temporaryHumidification.value": "non richiede alcun trattamento di preservazione",
      "durability.termites.value": "classe d - durabile",
      "durability.treatability.value": "classe 4 - non impregnabile",
      "endUseNotes.0": "Un trattamento preliminare della superficie con alcol è consigliato per rivestimenti e sottostrati in poliestere.",
      "endUses.0": "ebanisteria (mobili di pregio)",
      "endUses.1": "strumenti musicali",
      "endUses.2": "scultura",
      "endUses.3": "manici per utensili (legni resilienti)",
      "endUses.4": "oggetti torniti",
      "endUses.5": "strumenti a fiato",
      "endUses.6": "oggetti in legno",
      "fireSafety.frenchGrading": "Spessore > 14 mm: M3 (moderatamente gonfiabilemmable) Spessore < 14 mm: M4 (facilmente inflammable)",
      "fireSafety.notes": "Classificazione predefinita del legno massiccio, secondo i requisiti della norma europea EN 14081-1+A1 (agosto 2019). Riguarda il legname strutturale classificato impiegato in applicazioni verticali e a soffitto, con densità media superiore a 0.35 e spessore superiore a 22 mm.",
      "grading.appearance": "Nessuna regola convenzionale di classificazione per questa specie di falegnameria. Classificazione secondo gli usi finali.",
      "grading.structural": "Nessuna gradazione visiva per applicazioni strutturali",
      "identity.displayName": "Ebano africano",
      "identity.localNames.0.country": "Benin",
      "identity.localNames.1.country": "Benin",
      "identity.localNames.10.country": "Francia (legname tropicale importato)",
      "identity.localNames.11.country": "Gabon",
      "identity.localNames.12.country": "Germania (legname tropicale importato)",
      "identity.localNames.13.country": "Nigeria",
      "identity.localNames.14.country": "Nigeria",
      "identity.localNames.15.country": "Nigeria",
      "identity.localNames.16.country": "Nigeria",
      "identity.localNames.17.country": "Regno Unito (legno tropicale importato)",
      "identity.localNames.2.country": "Camerun",
      "identity.localNames.3.country": "Camerun",
      "identity.localNames.4.country": "Camerun",
      "identity.localNames.5.country": "Camerun",
      "identity.localNames.6.country": "Repubblica Centrafricana",
      "identity.localNames.7.country": "Repubblica Centrafricana",
      "identity.localNames.8.country": "Congo",
      "identity.localNames.9.country": "Guinea Equatoriale",
      "identity.notes.0": "Altre specie africane di Diospyros non sono commercializzate a causa del loro colore chiaro (es.: D.sanzaminika).",
      "identity.notes.1": "Inoltre, ci sono molte altre specie di Diospyros, specialmente in Asia - Oceania: tra le altre, D.perrierii in Madagascar, D.celebica e D.rumphii (Ebano di Macassar).",
      "identity.notes.2": "Legno spesso commercializzato in piccoli tronchi da 1 m a 1, 5 m di lunghezza.",
      "identity.primaryName": "Ebano africano",
      "images.0.alt": "Ebano africano — venatura su taglio tangenziale",
      "images.1.alt": "Ebano africano — esempio d'impiego",
      "log.durability.value": "Buono",
      "log.floats.value": "No",
      "log.sapwoodThickness.value": "Da 5 a 12 cm",
      "machining.bluntingEffect.value": "elevato",
      "machining.cuttingTools.value": "carburo di tungsteno",
      "machining.notes.0": "Per la lavorazione e l'tranciatura, sono necessarie macchine potenti a causa dell'elevata durezza.",
      "machining.notes.1": "La segatura può causare dermatite.",
      "machining.peeling.value": "non consigliata o priva di interesse",
      "machining.sawteethRecommended.value": "con denti riportati in stellite",
      "machining.slicing.value": "buono",
      "origin.continent": "Africa",
      "origin.countries.0": "Benin",
      "origin.countries.1": "Camerun",
      "origin.countries.2": "Repubblica Centrafricana",
      "origin.countries.3": "Congo",
      "origin.countries.4": "Guinea Equatoriale",
      "origin.countries.5": "Francia (legname tropicale importato)",
      "origin.countries.6": "Gabon",
      "origin.countries.7": "Germania (legname tropicale importato)",
      "origin.countries.8": "Nigeria",
      "origin.countries.9": "Regno Unito (legname tropicale importato)",
      "physics.notes.0": "Le proprietà sono molto variabili secondo la specie e l'origine; quindi, la densità relativa può variare da 0,75 a 1,1."
    },
    "africa-african-homalium": {
      "appearance.colourReference.value": "giallastri",
      "appearance.grain.value": "diritta o intrecciata",
      "appearance.notes.0": "Aspetto: colore giallastro; consistenza fine; Fibra dritta o intrecciata.",
      "appearance.texture.value": "fine",
      "durability.fungi.value": "classe 2 a 3 - da durabile a moderatamente durabile",
      "durability.notes.0": "Durabilità del durame: trattabilità: classe 1 - facilmente permeabile.",
      "durability.treatability.value": "classe 1 - facilmente impregnabile",
      "endUseNotes.0": "Costruzioni pesanti, pavimenti, costruzione di barche, traverse ferroviarie, pali e pali.",
