Repository: fabien-h/wood-atlas

# Wood Atlas

A React workbench for exploring, filtering, visualizing, and comparing wood species, primarily from the CIRAD Tropix technical sheets with cited supplemental records.

Source pages:

- French: https://tropix.cirad.fr/fiches-disponibles
- English: https://tropix.cirad.fr/en/fiches-disponibles
- North American hardwoods: https://www.fpl.fs.usda.gov/documnts/fplgtr/fplgtr83.pdf
- North American softwoods: https://www.fpl.fs.usda.gov/documnts/fplgtr/fplgtr102.pdf
- Tropical timbers: https://research.fs.usda.gov/download/treesearch/69634.pdf
- Brazilian woods: https://dados.florestal.gov.br/dataset/banco-de-dados-de-madeiras-brasileiras-do-lpf-sfb

File: public/data/content/ja.json (part 1 of 48)
{
  "locale": "ja",
  "records": {
    "africa-abura": {
      "appearance.colourReference.value": "明るい茶色",
      "appearance.grain.value": "通直または交錯",
      "appearance.interlockedGrain.value": "軽微",
      "appearance.notes.0": "脆弱心材および着色脈の存在の可能性。",
      "appearance.sapwood.value": "区別なし",
      "appearance.texture.value": "細かい",
      "assembly.nailingAndScrewing.value": "良好だが、事前に下穴が必要",
      "cites.raw": "この種は CITES 附属書（ワシントン条約 2023 年）には掲載されていません。",
      "drying.casehardeningRisk.value": "特に知られているリスクはありません",
      "drying.checkingRisk.value": "わずかなリスク",
      "drying.collapseRisk.value": "特に知られている特異的リスクはありません",
      "drying.distortionRisk.value": "リスクなしまたは非常にわずかなリスク",
      "drying.rate.value": "速いから普通",
      "drying.schedule.0.phase": "予熱 1",
      "drying.schedule.1.phase": "予熱 2",
      "drying.schedule.10.phase": "乾燥",
      "drying.schedule.11.phase": "乾燥",
      "drying.schedule.12.phase": "乾燥",
      "drying.schedule.13.phase": "乾燥",
      "drying.schedule.14.phase": "調湿",
      "drying.schedule.15.phase": "冷却",
      "drying.schedule.15.temperatureC": "停止",
      "drying.schedule.2.phase": "乾燥",
      "drying.schedule.3.phase": "乾燥",
      "drying.schedule.4.phase": "乾燥",
      "drying.schedule.5.phase": "乾燥",
      "drying.schedule.6.phase": "乾燥",
      "drying.schedule.7.phase": "乾燥",
      "drying.schedule.8.phase": "乾燥",
      "drying.schedule.9.phase": "乾燥",
      "drying.scheduleNotes.0": "(1) 冷却: キルン内部の温度が外部温度を 30°C 以上上回らなくなるまで。",
      "drying.scheduleNotes.1": "(2) UGL = 最終 H% x 0,8 から 0,9.",
      "drying.scheduleNotes.2": "（3）Hailwood-Horrobin 方程式を使用して、（2）で求めた UGL から RH と温度を差し引く。",
      "durability.dryWoodBorers.value": "クラス s - 感受性あり",
      "durability.fungi.value": "クラス 5 - 耐久性がない",
      "durability.naturalUseClass.value": "クラス 1 - 室内(湿気なし)",
      "durability.notes.0": "この種は、ヨーロッパ標準 NF EN 350 (2016) に記載されています。",
      "durability.preservativeTreatment.dryWoodBorer.value": "適切な防腐処理が必要。",
      "durability.preservativeTreatment.permanentHumidification.value": "使用は推奨されない。",
      "durability.preservativeTreatment.temporaryHumidification.value": "適切な保存処理が必要",
      "durability.sapwoodTreatability.value": "クラス 1 - 薬剤注入性が高い",
      "durability.termites.value": "クラス s - 感受性あり",
      "durability.treatability.value": "クラス 2 - 中程度に薬剤注入性のある",
      "endUses.0": "箱やケース",
      "endUses.1": "家具製作(高級家具)",
      "endUses.10": "合板用表裏単板",
      "endUses.11": "合板用中芯単板",
      "endUses.12": "木製品",
      "endUses.2": "一般家具・家具部材",
      "endUses.3": "集成材",
      "endUses.4": "内部建具",
      "endUses.5": "室内パネル",
      "endUses.6": "成形",
      "endUses.7": "彫刻",
      "endUses.8": "スライス単板",
      "endUses.9": "ろくろ細工品",
      "fireSafety.frenchGrading": "厚さ > 14 mm: M3（中程度に可燃） 厚さ < 14 mm: M4（容易に可燃）",
      "fireSafety.notes": "ヨーロッパ規格 EN 14081-1+A1（2019 年 八月）の要求に従った、無垢材の標準評価。これは、平均密度が 0.35 以上、厚さが 22 mm 以下の垂直使用および天井用の構造用木材に関するものです。",
      "grading.appearance": "ATIBT の等級規則（2017 年）によると、主な選択肢は次の通りです：FAS（First And Second）、n°1 Common および select、n°2 Common（これらの規則の詳細は ATIBT のウェブサイトをご覧ください）。",
      "grading.structural": "構造用途での目視的なグレーディングはありません",
      "identity.displayName": "アブラ",
      "identity.localNames.0.country": "アンゴラ",
      "identity.localNames.1.country": "アンゴラ",
      "identity.localNames.10.country": "赤道ギニア",
      "identity.localNames.11.country": "フランス（輸入熱帯材）",
      "identity.localNames.12.country": "ガボン",
      "identity.localNames.13.country": "ドイツ（輸入熱帯材）",
      "identity.localNames.14.country": "ガーナ",
      "identity.localNames.15.country": "ナイジェリア",
      "identity.localNames.16.country": "シエラレオネ",
      "identity.localNames.17.country": "ウガンダ",
      "identity.localNames.18.country": "ザンビア",
      "identity.localNames.2.country": "ベナン",
      "identity.localNames.3.country": "カメルーン",
      "identity.localNames.4.country": "カメルーン",
      "identity.localNames.5.country": "中央アフリカ共和国",
      "identity.localNames.6.country": "コンゴ",
      "identity.localNames.7.country": "コートジボワール",
      "identity.localNames.8.country": "コンゴ民主共和国",
      "identity.localNames.9.country": "コンゴ民主共和国",
      "identity.primaryName": "アブラ",
      "images.0.alt": "アブラの板目",
      "images.1.alt": "アブラの柾目",
      "images.2.alt": "アブラの使用例",
      "log.durability.value": "低（処理が必要）",
      "log.floats.value": "はい",
      "machining.bluntingEffect.value": "かなり高い",
      "machining.cuttingTools.value": "超硬合金",
      "machining.notes.0": "刃先鈍化効果は変動します。",
      "machining.notes.1": "木くずは時折刺激物である。",
      "machining.peeling.value": "良い",
      "machining.sawteethRecommended.value": "ステライトチップ付き",
      "machining.slicing.value": "良い"
    },
    "africa-adjouaba": {
      "appearance.colourReference.value": "黄色っぽい",
      "appearance.grain.value": "通直または交錯",
      "appearance.notes.0": "外見:黄色がかった色;サップウッドは明確に区切られていました。非常に多様で、細かいものから粗いものが特徴です。直線または絡み合った木目。",
      "appearance.sapwood.value": "明確に区切られた",
      "appearance.texture.value": "非常に変動が大きく、細かいものから粗いものまで",
      "assembly.gluing.value": "不良",
      "drying.checkingRisk.value": "ハイリスク",
      "drying.distortionRisk.value": "ハイリスク",
      "drying.notes.0": "乾燥:歪み:高リスク;チェック:ハイリスク。",
      "durability.fungi.value": "クラス 4 から 5 - 劣悪で耐久性がない",
      "durability.notes.0": "心材耐久性:シロアリ耐性:クラスS-感受性;治療可能性:クラス 3 - 透水性が低い。",
      "durability.termites.value": "クラス s - 感受性あり",
      "durability.treatability.value": "クラス 3 - 薬剤注入性が低い",
      "endUseNotes.0": "床材、家具部品、ベニヤや合板、木工。",
      "endUses.0": "床材",
      "endUses.1": "家具",
      "endUses.2": "木工",
      "endUses.3": "合板",
      "endUses.4": "ベニヤ",
      "identity.displayName": "アジュアバ",
      "identity.localNames.0.country": "ガボン",
      "identity.localNames.1.country": "コンゴ共和国",
      "identity.primaryName": "アジュアバ",
      "log.notes.0": "西アフリカ、熱帯雨林に広く分布しています。",
      "machining.notes.0": "動作特性:中程度の難易度の加工;接着が悪い。",
      "physics.notes.0": "USDA値:相対密度は約 12%で含水率 0.737。"
    },
    "africa-afara": {
      "appearance.colourReference.value": "淡い黄色",
      "appearance.grain.value": "通直または交錯",
      "appearance.interlockedGrain.value": "軽微",
      "appearance.notes.0": "時々もろい心材があります。",
      "appearance.notes.1": "一部の丸太は黒灰色の心材を持ち、多少の木目があります。",
      "appearance.sapwood.value": "区別なし",
      "appearance.texture.value": "中程度",
      "assembly.nailingAndScrewing.value": "良好",
      "cites.raw": "この種は CITES 附属書（ワシントン条約 2023 年）には掲載されていません。",
      "drying.casehardeningRisk.value": "特に知られているリスクはありません",
      "drying.checkingRisk.value": "リスクなし、または非常にわずかなリスク",
      "drying.collapseRisk.value": "特に知られている特異的リスクはありません",
      "drying.distortionRisk.value": "リスクなしまたは非常にわずかなリスク",
      "drying.rate.value": "速いから普通",
      "drying.schedule.0.phase": "予熱 1",
      "drying.schedule.1.phase": "予熱 2",
      "drying.schedule.10.phase": "乾燥",
      "drying.schedule.11.phase": "乾燥",
      "drying.schedule.12.phase": "乾燥",
      "drying.schedule.13.phase": "乾燥",
      "drying.schedule.14.phase": "調湿",
      "drying.schedule.15.phase": "冷却",
      "drying.schedule.15.temperatureC": "停止",
      "drying.schedule.2.phase": "乾燥",
      "drying.schedule.3.phase": "乾燥",
      "drying.schedule.4.phase": "乾燥",
      "drying.schedule.5.phase": "乾燥",
      "drying.schedule.6.phase": "乾燥",
      "drying.schedule.7.phase": "乾燥",
      "drying.schedule.8.phase": "乾燥",
      "drying.schedule.9.phase": "乾燥",
      "drying.scheduleNotes.0": "(1) 冷却: キルン内部の温度が外部温度を 30°C 以上上回らなくなるまで。",
      "drying.scheduleNotes.1": "(2) UGL = 最終 H% x 0,8 から 0,9.",
      "drying.scheduleNotes.2": "（3）Hailwood-Horrobin 方程式を使用して、（2）で求めた UGL から RH と温度を差し引く。",
      "durability.dryWoodBorers.value": "クラス s - 感受性あり",
      "durability.fungi.value": "クラス 4 - 耐久性が低い",
      "durability.naturalUseClass.value": "クラス 1 - 室内(湿気なし)",
      "durability.notes.0": "この種は、ヨーロッパ標準 NF EN 350 (2016) に記載されています。",
      "durability.notes.1": "浸透性が変動するため、防腐処理が時に困難（低〜良好）。",
      "durability.preservativeTreatment.dryWoodBorer.value": "適切な防腐処理が必要。",
      "durability.preservativeTreatment.permanentHumidification.value": "使用は推奨されない。",
      "durability.preservativeTreatment.temporaryHumidification.value": "適切な保存処理が必要",
      "durability.sapwoodTreatability.value": "クラス 1 - 薬剤注入性が高い",
      "durability.termites.value": "クラス s - 感受性あり",
      "durability.treatability.value": "クラス 2 - 中程度に薬剤注入性のある",
      "endUseNotes.0": "加工中に木くずがアレルギー反応を引き起こす場合があります。",
      "endUses.0": "ブロックボード",
      "endUses.1": "箱やケース",
      "endUses.10": "座席",
      "endUses.11": "スライス単板",
      "endUses.12": "合板用表裏単板",
      "endUses.13": "合板用中芯単板",
      "endUses.14": "木造住宅",
      "endUses.15": "木製品",
      "endUses.2": "一般家具・家具部材",
      "endUses.3": "外部建具",
      "endUses.4": "繊維板またはパーティクルボード",
      "endUses.5": "集成材",
      "endUses.6": "内部建具",
      "endUses.7": "室内パネル",
      "endUses.8": "軽構造材",
      "endUses.9": "成形",
      "fireSafety.frenchGrading": "厚さ > 14 mm: M3（中程度に可燃） 厚さ < 14 mm: M4（容易に可燃）",
      "fireSafety.notes": "ヨーロッパ規格 EN 14081-1+A1（2019 年 八月）の要求に従った、無垢材の標準評価。これは、平均密度が 0.35 以上、厚さが 22 mm 以下の垂直使用および天井用の構造用木材に関するものです。",
      "grading.appearance": "ATIBT の等級規則（2017 年）によると、主な選択肢は次の通りです：FAS（First And Second）、n°1 Common および select、n°2 Common（これらの規則の詳細は ATIBT のウェブサイトをご覧ください）。",
      "grading.structural": "フランス規格 NF B 52-001-1（2018）によると、強度等級 D24 は目視等級により提供することができます。",
      "identity.displayName": "アファラ",
      "identity.localNames.0.country": "ベナン",
      "identity.localNames.1.country": "カメルーン",
      "identity.localNames.10.country": "フランス（輸入熱帯材）",
      "identity.localNames.11.country": "ガボン",
      "identity.localNames.12.country": "ガーナ",
      "identity.localNames.13.country": "ナイジェリア",
      "identity.localNames.14.country": "ナイジェリア",
      "identity.localNames.15.country": "シエラレオネ",
      "identity.localNames.16.country": "アメリカ合衆国（輸入熱帯木材）",
      "identity.localNames.2.country": "中央アフリカ共和国",
      "identity.localNames.3.country": "コンゴ",
      "identity.localNames.4.country": "コートジボワール",
      "identity.localNames.5.country": "コンゴ民主共和国",
      "identity.localNames.6.country": "赤道ギニア",
      "identity.localNames.7.country": "フランス（輸入熱帯材）",
      "identity.localNames.8.country": "フランス（輸入熱帯材）",
      "identity.localNames.9.country": "フランス（輸入熱帯材）",
      "identity.primaryName": "アファラ",
      "images.0.alt": "アファラの板目",
      "images.1.alt": "アファラの柾目",
      "images.2.alt": "アファラの使用例",
      "log.durability.value": "低（処理が必要）",
      "log.floats.value": "はい",
      "machining.bluntingEffect.value": "普通",
      "machining.cuttingTools.value": "普通",
      "machining.notes.0": "一部の丸太（通常はプランテーションからの木材）の内部応力。",
      "machining.notes.1": "時々、鈍化効果がかなり高い。",
      "machining.peeling.value": "良い",
      "machining.sawteethRecommended.value": "普通鋼または合金鋼",
      "machining.slicing.value": "良い"
    },
    "africa-afina": {
      "appearance.colourReference.value": "ピンクがかった茶色",
      "appearance.grain.value": "通直",
      "appearance.sapwood.value": "ピンクがかった白",
      "appearance.texture.value": "細かい",
      "assembly.gluing.value": "良好",
      "assembly.nailingAndScrewing.value": "良好だが、事前に下穴が必要",
      "drying.checkingRisk.value": "中リスク",
      "durability.fungi.value": "クラス 2 - 耐久性",
      "durability.termites.value": "クラス d - 耐久性のある",
      "durability.treatability.value": "クラス 4 - 薬剤注入性なし",
      "endUses.0": "箱やケース",
      "endUses.1": "床材",
      "endUses.2": "工業用または重量床材",
      "endUses.3": "ポール",
      "endUses.4": "工具の柄(弾性のある木材)",
      "endUses.5": "ろくろ細工品",
      "identity.displayName": "Afina",
      "identity.primaryName": "Afina",
      "physics.notes.0": "基本比重（全乾質量／生材体積）： 0.8.",
      "physics.notes.1": "生材から全乾までの体積収縮率： 15%."
    },
    "africa-african-canarium": {
      "appearance.colourReference.value": "ピンクがかった茶色",
      "appearance.grain.value": "交錯",
      "appearance.interlockedGrain.value": "顕著",
      "appearance.notes.0": "薄茶色で少しピンクがかった色。",
      "appearance.notes.1": "風割れの可能性があります。",
      "appearance.sapwood.value": "区別なし",
      "appearance.texture.value": "粗い",
      "assembly.nailingAndScrewing.value": "不良",
      "cites.raw": "この種は CITES 附属書（ワシントン条約 2023 年）には掲載されていません。",
      "drying.casehardeningRisk.value": "特に知られているリスクはありません",
      "drying.checkingRisk.value": "ハイリスク",
      "drying.collapseRisk.value": "はい",
      "drying.distortionRisk.value": "ハイリスク",
      "drying.rate.value": "遅い",
      "drying.schedule.0.phase": "予熱 1",
      "drying.schedule.1.phase": "予熱 2",
      "drying.schedule.10.phase": "乾燥",
      "drying.schedule.11.phase": "乾燥",
      "drying.schedule.12.phase": "乾燥",
      "drying.schedule.13.phase": "乾燥",
      "drying.schedule.14.phase": "調湿",
      "drying.schedule.15.phase": "冷却",
      "drying.schedule.15.temperatureC": "停止",
      "drying.schedule.2.phase": "乾燥",
      "drying.schedule.3.phase": "乾燥",
      "drying.schedule.4.phase": "乾燥",
      "drying.schedule.5.phase": "乾燥",
      "drying.schedule.6.phase": "乾燥",
      "drying.schedule.7.phase": "乾燥",
      "drying.schedule.8.phase": "乾燥",
      "drying.schedule.9.phase": "乾燥",
      "drying.scheduleNotes.0": "(1) 冷却: キルン内部の温度が外部温度を 30°C 以上上回らなくなるまで。",
      "drying.scheduleNotes.1": "(2) UGL = 最終 H% x 0,8 から 0,9.",
      "drying.scheduleNotes.2": "（3）Hailwood-Horrobin 方程式を使用して、（2）で求めた UGL から RH と温度を差し引く。",
      "durability.dryWoodBorers.value": "クラス s - 感受性あり",
      "durability.fungi.value": "クラス 5 - 耐久性がない",
      "durability.naturalUseClass.value": "クラス 1 - 室内(湿気なし)",
      "durability.notes.0": "この種は、ヨーロッパ標準 NF EN 350 (2016) に記載されています。",
      "durability.notes.1": "青変の発生しやすさ。",
      "durability.preservativeTreatment.dryWoodBorer.value": "適切な防腐処理が必要。",
      "durability.preservativeTreatment.permanentHumidification.value": "使用は推奨されない。",
      "durability.preservativeTreatment.temporaryHumidification.value": "使用不可",
      "durability.sapwoodTreatability.value": "クラス 1 - 薬剤注入性が高い",
      "durability.termites.value": "クラス s - 感受性あり",
      "durability.treatability.value": "クラス 4 - 薬剤注入性なし",
      "endUseNotes.0": "合板の代わりにオコウメ(Aucoumea klaineana)として使うことができます。",
      "endUses.0": "ブロックボード",
      "endUses.1": "箱やケース",
      "endUses.2": "一般家具・家具部材",
      "endUses.3": "型枠",
      "endUses.4": "内部建具",
      "endUses.5": "室内パネル",
      "endUses.6": "スライス単板",
      "endUses.7": "合板用表裏単板",
      "endUses.8": "合板用中芯単板",
      "fireSafety.frenchGrading": "厚さ > 14 mm: M3（中程度に可燃） 厚さ < 14 mm: M4（容易に可燃）",
      "fireSafety.notes": "ヨーロッパ規格 EN 14081-1+A1（2019 年 八月）の要求に従った、無垢材の標準評価。これは、平均密度が 0.35 以上、厚さが 22 mm 以下の垂直使用および天井用の構造用木材に関するものです。",
      "grading.appearance": "ATIBT の等級規則（2017 年）によると、主な選択肢は次の通りです：FAS（First And Second）、n°1 Common および select、n°2 Common（これらの規則の詳細は ATIBT のウェブサイトをご覧ください）。",
      "grading.structural": "構造用途での目視的なグレーディングはありません",
      "identity.displayName": "アフリカンカナリウム",
      "identity.localNames.0.country": "アンゴラ",
      "identity.localNames.1.country": "カメルーン",
      "identity.localNames.10.country": "ガーナ",
      "identity.localNames.11.country": "ガーナ",
      "identity.localNames.12.country": "ナイジェリア",
      "identity.localNames.13.country": "シエラレオネ",
      "identity.localNames.14.country": "ウガンダ",
      "identity.localNames.15.country": "イギリス（輸入熱帯木材）",
      "identity.localNames.2.country": "中央アフリカ共和国",
      "identity.localNames.3.country": "コンゴ",
      "identity.localNames.4.country": "コートジボワール",
      "identity.localNames.5.country": "コンゴ民主共和国",
      "identity.localNames.6.country": "コンゴ民主共和国",
      "identity.localNames.7.country": "赤道ギニア",
      "identity.localNames.8.country": "ガボン",
      "identity.localNames.9.country": "ガボン",
      "identity.primaryName": "アフリカカナリウム",
      "images.0.alt": "アフリカカナリウムの板目",
      "images.1.alt": "アフリカカナリウムの柾目",
      "log.durability.value": "低（処理が必要）",
      "log.floats.value": "はい",
      "log.sapwoodThickness.value": "5～10 cm",
      "machining.bluntingEffect.value": "かなり高い",
      "machining.cuttingTools.value": "超硬合金",
      "machining.peeling.value": "良い",
      "machining.sawteethRecommended.value": "ステライトチップ付き",
      "machining.slicing.value": "良い"
    },
    "africa-african-cherry": {
      "appearance.colourReference.value": "明るい赤",
      "appearance.grain.value": "通直または交錯",
      "appearance.sapwood.value": "ピンクがかった白",
      "appearance.texture.value": "細かい",
      "assembly.nailingAndScrewing.value": "不良",
      "drying.checkingRisk.value": "中リスク",
      "drying.collapseRisk.value": "はい",
      "drying.distortionRisk.value": "中リスク",
      "drying.rate.value": "遅い",
      "drying.scheduleNotes.0": "USDA人工乾燥スケジュール： T3-C2, T3-C1.",
      "durability.fungi.value": "クラス 5 - 耐久性がない",
      "endUses.0": "一般家具・家具部材",
      "endUses.1": "床材",
      "endUses.2": "重構造材",
      "identity.displayName": "African cherry",
      "identity.primaryName": "African cherry",
      "physics.notes.0": "基本比重（全乾質量／生材体積）： 0.58."
    },
    "africa-african-cordia": {
      "appearance.colourReference.value": "明るい茶色",
      "appearance.grain.value": "通直または交錯",
      "appearance.interlockedGrain.value": "軽微",
      "appearance.notes.0": "淡い茶色から淡い黄金色、時にはピンクがかった茶色を呈します。",
      "appearance.notes.1": "青木に特有の芳香。",
      "appearance.notes.2": "中から粗い質感。",
      "appearance.sapwood.value": "不明瞭",
      "appearance.texture.value": "中程度",
      "assembly.nailingAndScrewing.value": "良好",
      "cites.raw": "この種は CITES 附属書（ワシントン条約 2023 年）には掲載されていません。",
      "drying.casehardeningRisk.value": "特に知られているリスクはありません",
      "drying.checkingRisk.value": "リスクなし、または非常にわずかなリスク",
      "drying.collapseRisk.value": "特に知られている特異的リスクはありません",
      "drying.distortionRisk.value": "わずかなリスク",
      "drying.rate.value": "速い",
      "drying.schedule.0.phase": "予熱 1",
      "drying.schedule.1.phase": "予熱 2",
      "drying.schedule.10.phase": "乾燥",
      "drying.schedule.11.phase": "乾燥",
      "drying.schedule.12.phase": "乾燥",
      "drying.schedule.13.phase": "乾燥",
      "drying.schedule.14.phase": "調湿",
      "drying.schedule.15.phase": "冷却",
      "drying.schedule.15.temperatureC": "停止",
      "drying.schedule.2.phase": "乾燥",
      "drying.schedule.3.phase": "乾燥",
      "drying.schedule.4.phase": "乾燥",
      "drying.schedule.5.phase": "乾燥",
      "drying.schedule.6.phase": "乾燥",
      "drying.schedule.7.phase": "乾燥",
      "drying.schedule.8.phase": "乾燥",
      "drying.schedule.9.phase": "乾燥",
      "drying.scheduleNotes.0": "(1) 冷却: キルン内部の温度が外部温度を 30°C 以上上回らなくなるまで。",
      "drying.scheduleNotes.1": "(2) UGL = 最終 H% x 0,8 から 0,9.",
      "drying.scheduleNotes.2": "（3）Hailwood-Horrobin 方程式を使用して、（2）で求めた UGL から RH と温度を差し引く。",
      "durability.dryWoodBorers.value": "クラス d - 耐久性あり(心材は耐久性あり、辺材ははっきり区別されない)",
      "durability.fungi.value": "クラス 3 - 中程度の耐久性",
      "durability.naturalUseClass.value": "クラス 2 - 屋内または覆いの下(湿気の可能性あり)",
      "durability.notes.0": "この種は、ヨーロッパ標準 NF EN 350 (2016) に記載されています。",
      "durability.preservativeTreatment.dryWoodBorer.value": "防腐処理は不要。",
      "durability.preservativeTreatment.permanentHumidification.value": "使用は推奨されない。",
      "durability.preservativeTreatment.temporaryHumidification.value": "適切な保存処理が必要",
      "durability.sapwoodTreatability.value": "クラス 3 - 薬剤注入性が低い",
      "durability.termites.value": "クラス d - 耐久性のある",
      "durability.treatability.value": "クラス 3 - 薬剤注入性が低い",
      "endUseNotes.0": "良い仕上がりを得るためには、充填が推奨されます。",
      "endUses.0": "家具製作(高級家具)",
      "endUses.1": "一般家具・家具部材",
      "endUses.2": "外部建具",
      "endUses.3": "内部建具",
      "endUses.4": "室内パネル",
      "endUses.5": "スライス単板",
      "endUses.6": "ろくろ細工品",
      "endUses.7": "木製品",
      "fireSafety.frenchGrading": "厚さ > 14 mm: M3（中程度に可燃） 厚さ < 14 mm: M4（容易に可燃）",
      "fireSafety.notes": "ヨーロッパ規格 EN 14081-1+A1（2019 年 八月）の要求に従った、無垢材の標準評価。これは、平均密度が 0.35 以上、厚さが 22 mm 以下の垂直使用および天井用の構造用木材に関するものです。",
      "grading.appearance": "ATIBT の等級規則（2017 年）によると、主な選択肢は次の通りです：FAS（First And Second）、n°1 Common および select、n°2 Common（これらの規則の詳細は ATIBT のウェブサイトをご覧ください）。",
      "grading.structural": "構造用途での目視的なグレーディングはありません",
      "identity.displayName": "アフリカンコルディア",
      "identity.localNames.0.country": "カメルーン",
      "identity.localNames.1.country": "カメルーン",
      "identity.localNames.2.country": "コンゴ民主共和国",
      "identity.localNames.3.country": "フランス（輸入熱帯材）",
      "identity.localNames.4.country": "ガボン",
      "identity.localNames.5.country": "ガボン",
      "identity.localNames.6.country": "ドイツ（輸入熱帯材）",
      "identity.localNames.7.country": "ナイジェリア",
      "identity.localNames.8.country": "イギリス（輸入熱帯木材）",
      "identity.primaryName": "アフリカコルディア",
      "images.0.alt": "アフリカコルディアの板目",
      "images.1.alt": "アフリカコルディアの柾目",
      "log.durability.value": "中程度（処理を推奨）",
      "log.floats.value": "はい",
      "log.sapwoodThickness.value": "4～6 cm",
      "machining.bluntingEffect.value": "普通",
      "machining.cuttingTools.value": "普通",
      "machining.peeling.value": "良い",
      "machining.sawteethRecommended.value": "普通鋼または合金鋼",
      "machining.slicing.value": "良い"
    },
    "africa-african-corkwood": {
      "appearance.colourReference.value": "黄色",
      "appearance.grain.value": "通直",
      "appearance.notes.0": "外観:黄色;粗い食感;まっすぐな木目。",
      "appearance.texture.value": "粗い",
      "durability.fungi.value": "クラス 4 から 5 - 劣悪で耐久性がない",
      "durability.notes.0": "心材の耐久性:治療に耐え:クラス 1 - 透水性が強い。",
      "durability.treatability.value": "クラス 1 - 薬剤注入性が高い",
      "endUseNotes.0": "模型製作、断熱材、おもちゃ、浮き(網タイツ、いかだ)、高収量パルプに適しています。",
      "endUses.0": "玩具とモデル",
      "identity.displayName": "アフリカン・コークウッド",
      "identity.localNames.0.country": "コートジボワール",
      "identity.localNames.1.country": "シエラレオネ",
      "identity.primaryName": "アフリカン・コークウッド",
      "log.notes.0": "シエレオネからアンゴラ、東はウガンダにかけて分布しています。二次林に典型的で、古い農場で一般的で、短命です。ほぼ純粋な林を形成することがあり、プランテーション栽培に適しています。",
      "physics.notes.0": "USDA値:相対密度は約 12%で含水率 0.28。"
    },
    "africa-african-ebony": {
      "appearance.colourReference.value": "黒",
      "appearance.grain.value": "通直または交錯",
      "appearance.interlockedGrain.value": "軽微",
      "appearance.notes.0": "丸太には、特に小さなピンホールや心材腐朽など、さまざまな欠陥が見られることがあります。",
      "appearance.notes.1": "木材は均一な黒色から黒褐色（D. mespiliformis）。",
      "appearance.sapwood.value": "明確に区切られた",
      "appearance.texture.value": "細かい",
      "assembly.nailingAndScrewing.value": "良好だが、事前に下穴が必要",
      "assembly.notes.0": "比重が高い場合：接着は特に規範に従って行う必要があります。",
      "cites.raw": "この種は CITES 附属書（ワシントン条約 2023 年）には掲載されていません。",
      "drying.casehardeningRisk.value": "特に知られているリスクはありません",
      "drying.checkingRisk.value": "ハイリスク",
      "drying.collapseRisk.value": "特に知られている特異的リスクはありません",
      "drying.distortionRisk.value": "ハイリスク",
      "drying.rate.value": "遅い",
      "drying.schedule.0.phase": "予熱 1",
      "drying.schedule.1.phase": "予熱 2",
      "drying.schedule.10.phase": "乾燥",
      "drying.schedule.11.phase": "乾燥",
      "drying.schedule.12.phase": "乾燥",
      "drying.schedule.13.phase": "乾燥",
      "drying.schedule.14.phase": "調湿",
      "drying.schedule.15.phase": "冷却",
      "drying.schedule.15.temperatureC": "停止",
      "drying.schedule.2.phase": "乾燥",
      "drying.schedule.3.phase": "乾燥",
      "drying.schedule.4.phase": "乾燥",
      "drying.schedule.5.phase": "乾燥",
      "drying.schedule.6.phase": "乾燥",
      "drying.schedule.7.phase": "乾燥",
      "drying.schedule.8.phase": "乾燥",
      "drying.schedule.9.phase": "乾燥",
      "drying.scheduleNotes.0": "(1) 冷却: キルン内部の温度が外部温度を 30°C 以上上回らなくなるまで。",
      "drying.scheduleNotes.1": "(2) UGL = 最終 H% x 0,8 から 0,9.",
      "drying.scheduleNotes.2": "（3）Hailwood-Horrobin 方程式を使用して、（2）で求めた UGL から RH と温度を差し引く。",
      "durability.dryWoodBorers.value": "クラス d - 耐久性(辺材が区別されており、リスクは辺材に限定される)",
      "durability.fungi.value": "クラス 1 - 非常に耐久性がある",
      "durability.naturalUseClass.value": "クラス 4 - 地面や淡水との接触",
      "durability.preservativeTreatment.dryWoodBorer.value": "防腐処理は不要。",
      "durability.preservativeTreatment.permanentHumidification.value": "防腐処理は不要。",
      "durability.preservativeTreatment.temporaryHumidification.value": "保存処理は不要",
      "durability.termites.value": "クラス d - 耐久性のある",
      "durability.treatability.value": "クラス 4 - 薬剤注入性なし",
      "endUseNotes.0": "ポリエステルコーティングやアンダーコートには、アルコールによる予備的な表面処理が推奨されます。",
      "endUses.0": "家具製作(高級家具)",
      "endUses.1": "楽器",
      "endUses.2": "彫刻",
      "endUses.3": "工具の柄(弾性のある木材)",
      "endUses.4": "ろくろ細工品",
      "endUses.5": "管楽器",
      "endUses.6": "木製品",
      "fireSafety.frenchGrading": "厚さ > 14 mm: M3（中程度に可燃） 厚さ < 14 mm: M4（容易に可燃）",
      "fireSafety.notes": "ヨーロッパ規格 EN 14081-1+A1（2019 年 八月）の要求に従った、無垢材の標準評価。これは、平均密度が 0.35 以上、厚さが 22 mm 以下の垂直使用および天井用の構造用木材に関するものです。",
      "grading.appearance": "このキャビネットワーク種には従来のグレーディングルールはありません。最終用途に応じて評価します。",
      "grading.structural": "構造用途での目視的なグレーディングはありません",
      "identity.displayName": "アフリカンエボニー",
      "identity.localNames.0.country": "ベナン",
      "identity.localNames.1.country": "ベナン",
      "identity.localNames.10.country": "フランス（輸入熱帯材）",
      "identity.localNames.11.country": "ガボン",
      "identity.localNames.12.country": "ドイツ（輸入熱帯材）",
      "identity.localNames.13.country": "ナイジェリア",
      "identity.localNames.14.country": "ナイジェリア",
      "identity.localNames.15.country": "ナイジェリア",
      "identity.localNames.16.country": "ナイジェリア",
      "identity.localNames.17.country": "イギリス（輸入熱帯木材）",
      "identity.localNames.2.country": "カメルーン",
      "identity.localNames.3.country": "カメルーン",
      "identity.localNames.4.country": "カメルーン",
      "identity.localNames.5.country": "カメルーン",
      "identity.localNames.6.country": "中央アフリカ共和国",
      "identity.localNames.7.country": "中央アフリカ共和国",
      "identity.localNames.8.country": "コンゴ",
      "identity.localNames.9.country": "赤道ギニア",
      "identity.notes.0": "他のアフリカ産カキ属（Diospyros）の種は、色が淡いために商業化されていません（例：D. sanzaminika）。",
      "identity.notes.1": "さらに、アジアには多くの Diospyros 属の種が存在し、特にオセアニア(Océania)にはマダガスカルの D.ペリエリイ、D.celebica や D.rumphii(Ebène de Macassar)などがあります。",
      "identity.notes.2": "木材は、長さ 1 m から 1, 5 m の小径丸太として流通することが多い。",
      "identity.primaryName": "アフリカエボニー",
      "images.0.alt": "アフリカエボニーの板目",
      "images.1.alt": "アフリカエボニーの使用例",
      "log.durability.value": "良好",
      "log.floats.value": "いいえ",
      "log.sapwoodThickness.value": "5～12 cm",
      "machining.bluntingEffect.value": "高い",
      "machining.cuttingTools.value": "超硬合金",
      "machining.notes.0": "加工およびスライスには、高硬度のため強力な機械が必要です。",
      "machining.notes.1": "木くずは皮膚炎を引き起こす可能性がある。",
      "machining.peeling.value": "非推奨または実用性なし",
      "machining.sawteethRecommended.value": "ステライトチップ付き",
      "machining.slicing.value": "良い",
      "physics.notes.0": "性質は種や産地によって非常に変わりやすく、したがって、比重は 0,75 から 1,1 まで変動する可能性があります。"
    },
    "africa-african-homalium": {
      "appearance.colourReference.value": "黄色っぽい",
      "appearance.grain.value": "通直または交錯",
      "appearance.notes.0": "外見:黄色がかった色;細かい食感;直線または絡み合った木目。",
      "appearance.texture.value": "細かい",
      "durability.fungi.value": "クラス 2 から 3 - 耐久性があるから中程度の耐久性",
      "durability.notes.0": "心材の耐久性:治療に耐え:クラス 1 - 透水性が強い。",
      "durability.treatability.value": "クラス 1 - 薬剤注入性が高い",
      "endUseNotes.0": "重工、床材、ボート作り、鉄道横木、ポールや杭。",
      "endUses.0": "造船と海洋建造",
      "endUses.1": "床材",
      "endUses.2": "重い構造",
      "endUses.3": "杭打ち",
      "endUses.4": "柱と柱",
      "endUses.5": "鉄道枕木",
      "identity.displayName": "アフリカンホマリウム",
      "identity.localNames.0.country": "コートジボワール",
      "identity.primaryName": "アフリカンホマリウム",
      "log.notes.0": "熱帯西アフリカはギニアからガボンにかけて、主に密林の熱帯雨林に分布しています。",
      "physics.notes.0": "USDA値:相対密度は約 12%で含水率 0.865。"
    },
    "africa-african-padauk": {
      "appearance.colourReference.value": "赤",
      "appearance.grain.value": "通直または交錯",
      "appearance.interlockedGrain.value": "顕著",
      "appearance.notes.0": "浮力は変化する。",
      "appearance.notes.1": "木は明るい赤色で、光によって紫がかった茶色に変わる。",
      "appearance.sapwood.value": "明確に区切られた",
      "appearance.texture.value": "粗い",
      "assembly.nailingAndScrewing.value": "良好だが、事前に下穴が必要",
      "assembly.notes.0": "下穴あけが必要：特に薄い板は割れのリスクがある。",
      "cites.raw": "プテロカルプス属の種は、CITES（ワシントン条約 2023）の付属書 II に記載されています。対象となるのはアフリカの個体群のみです。対象となる製品は、丸太、製材、単板、合板およびエンジニアードウッドです。P. santalinus 種は、丸太、チップ、粉末および抽出物のみが対象です。",
      "drying.casehardeningRisk.value": "特に知られているリスクはありません",
      "drying.checkingRisk.value": "リスクなし、または非常にわずかなリスク",
      "drying.collapseRisk.value": "特に知られている特異的リスクはありません",
      "drying.distortionRisk.value": "リスクなしまたは非常にわずかなリスク",
      "drying.rate.value": "普通から遅い",
      "drying.schedule.0.phase": "予熱 1",
      "drying.schedule.1.phase": "予熱 2",
      "drying.schedule.10.phase": "乾燥",
      "drying.schedule.11.phase": "乾燥",
      "drying.schedule.12.phase": "乾燥",
      "drying.schedule.13.phase": "乾燥",
      "drying.schedule.14.phase": "調湿",
      "drying.schedule.15.phase": "冷却",
      "drying.schedule.15.temperatureC": "停止",
      "drying.schedule.2.phase": "乾燥",
      "drying.schedule.3.phase": "乾燥",
      "drying.schedule.4.phase": "乾燥",
      "drying.schedule.5.phase": "乾燥",
      "drying.schedule.6.phase": "乾燥",
      "drying.schedule.7.phase": "乾燥",
      "drying.schedule.8.phase": "乾燥",
      "drying.schedule.9.phase": "乾燥",
      "drying.scheduleNotes.0": "(1) 冷却: キルン内部の温度が外部温度を 30°C 以上上回らなくなるまで。",
      "drying.scheduleNotes.1": "(2) UGL = 最終 H% x 0,8 から 0,9.",
      "drying.scheduleNotes.2": "（3）Hailwood-Horrobin 方程式を使用して、（2）で求めた UGL から RH と温度を差し引く。",
      "durability.dryWoodBorers.value": "クラス d - 耐久性(辺材が区別されており、リスクは辺材に限定される)",
      "durability.fungi.value": "クラス 1 - 非常に耐久性がある",
      "durability.naturalUseClass.value": "クラス 4 - 地面や淡水との接触",
      "durability.notes.0": "この種は、ヨーロッパ標準 NF EN 350 (2016) に記載されています。",
      "durability.notes.1": "これは自然に、使用環境が温帯および寒冷環境の最終用途に限り、クラス 5（塩水、海水または汽水に恒久的または定期的に浸される木材）の使用をカバーします。",
      "durability.notes.2": "ヨーロッパ規格 NF EN 335（2013）によれば、性能の長さは最終使用時の曝露の強さによって変更される場合があります。",
      "durability.preservativeTreatment.dryWoodBorer.value": "防腐処理は不要。",
      "durability.preservativeTreatment.permanentHumidification.value": "防腐処理は不要。",
      "durability.preservativeTreatment.temporaryHumidification.value": "保存処理は不要",
      "durability.termites.value": "クラス d - 耐久性のある",
      "durability.treatability.value": "クラス 2 - 中程度に薬剤注入性のある",
      "endUses.0": "橋(水や地面に接触する部分)",
      "endUses.1": "橋(水や地面に接触しない部分)",
      "endUses.10": "内部建具",
      "endUses.11": "彫刻",
      "endUses.12": "座席",
      "endUses.13": "造船(船板および甲板)",
      "endUses.14": "造船(肋材)",
      "endUses.15": "枕木",
      "endUses.16": "スライス単板",
      "endUses.17": "ろくろ細工品",
      "endUses.18": "車両または容器の床材",
      "endUses.2": "家具製作(高級家具)",
      "endUses.3": "デッキ",
      "endUses.4": "外部建具",
      "endUses.5": "床材",
      "endUses.6": "重構造材",
      "endUses.7": "水中構造物(海水)",
      "endUses.8": "屋内階段",
      "endUses.9": "工業用または重量床材",
      "fireSafety.frenchGrading": "厚さ > 14 mm: M3（中程度に可燃） 厚さ < 14 mm: M4（容易に可燃）",
      "fireSafety.notes": "ヨーロッパ規格 EN 14081-1+A1（2019 年 八月）の要求に従った、無垢材の標準評価。これは、平均密度が 0.35 以上、厚さが 22 mm 以下の垂直使用および天井用の構造用木材に関するものです。",
      "grading.appearance": "ATIBT の等級規則（2017 年）によると、主な選択肢は次の通りです：FAS（First And Second）、n°1 Common および select、n°2 Common（これらの規則の詳細は ATIBT のウェブサイトをご覧ください）。",
      "grading.structural": "フランス規格 NF B 52-001-1（2018）によると、強度等級 D30 は目視等級により提供することができます。",
      "identity.displayName": "アフリカンパドゥーク",
      "identity.localNames.0.country": "アンゴラ",
      "identity.localNames.1.country": "ベルギー（輸入熱帯材）",
      "identity.localNames.10.country": "ガボン",
      "identity.localNames.11.country": "ドイツ（輸入熱帯材）",
      "identity.localNames.12.country": "イタリア（輸入熱帯材）",
      "identity.localNames.13.country": "オランダ（輸入熱帯材）",
      "identity.localNames.14.country": "ナイジェリア",
      "identity.localNames.15.country": "イギリス（輸入熱帯木材）",
      "identity.localNames.16.country": "イギリス（輸入熱帯木材）",
      "identity.localNames.17.country": "イギリス（輸入熱帯木材）",
      "identity.localNames.18.country": "イギリス（輸入熱帯木材）",
      "identity.localNames.2.country": "カメルーン",
      "identity.localNames.3.country": "中央アフリカ共和国",
      "identity.localNames.4.country": "コンゴ",
      "identity.localNames.5.country": "コンゴ民主共和国",
      "identity.localNames.6.country": "コンゴ民主共和国",
      "identity.localNames.7.country": "コンゴ民主共和国",
      "identity.localNames.8.country": "赤道ギニア",
      "identity.localNames.9.country": "フランス（輸入熱帯材）",
      "identity.primaryName": "アフリカパドゥーク",
      "images.0.alt": "アフリカパドゥークの板目",
      "images.1.alt": "アフリカパドゥークの柾目",
      "images.2.alt": "アフリカパドゥークの使用例",
      "log.durability.value": "中程度（処理を推奨）",
      "log.floats.value": "いいえ",
      "log.sapwoodThickness.value": "6～10 cm",
      "machining.bluntingEffect.value": "かなり高い",
      "machining.cuttingTools.value": "超硬合金",
      "machining.notes.0": "時々、刺激性のある木くず。",
      "machining.notes.1": "動力が必要です。",
      "machining.notes.2": "時々、交差した木目のために加工が難しいことがある。",
      "machining.peeling.value": "非推奨または実用性なし",
      "machining.sawteethRecommended.value": "ステライトチップ付き",
      "machining.slicing.value": "良い"
    },
    "africa-african-pencil-cedar": {
      "appearance.colourReference.value": "イエローブラウン",
      "appearance.grain.value": "通直",
      "appearance.notes.0": "外見:黄褐色;細かい食感;まっすぐな木目。",
      "appearance.texture.value": "細かい",
      "durability.dryWoodBorers.value": "クラス d - 耐久性のある",
      "durability.fungi.value": "クラス 1-2 - 非常に耐久性があるから耐久性がある",
      "durability.notes.0": "心材の耐久性:治療に耐え:クラス 1 - 透水性が強い。",
      "durability.termites.value": "クラス d - 耐久性のある",
      "durability.treatability.value": "クラス 1 - 薬剤注入性が高い",
      "endUseNotes.0": "鉛筆製造、家具、大工、キャビネット、タンクやタンク、シングル、木工用のスラット。杉の木油はおがくずから蒸留されます。",
      "endUses.0": "家具",
      "endUses.1": "木工",
      "endUses.2": "屋根板",
      "identity.displayName": "アフリカンペンシルシダー",
      "identity.primaryName": "アフリカンペンシルシダー",
      "log.notes.0": "東アフリカ、主にケニア、タンザニア、ウガンダで、標高 6,000 フィートから 9,000 フィートの高地常緑樹林に生息しています。",
      "physics.notes.0": "USDA値:相対密度は約 12%で含水率 0.577。"
    },
    "africa-african-walnut": {
      "appearance.colourReference.value": "茶色",
      "appearance.grain.value": "交錯",
      "appearance.interlockedGrain.value": "軽微",
      "appearance.notes.0": "一部の丸太で輪理割れや脆心の可能性。",
      "appearance.notes.1": "木は黄茶色または灰茶色で、黒い筋や縞が金色の光沢を帯びる。",
      "appearance.notes.2": "孔に黒い沈着物。",
      "appearance.sapwood.value": "明確に区切られた",
      "appearance.texture.value": "細かい",
      "assembly.nailingAndScrewing.value": "良好",
      "cites.raw": "この種は CITES 附属書（ワシントン条約 2023 年）には掲載されていません。",
      "drying.casehardeningRisk.value": "特に知られているリスクはありません",
      "drying.checkingRisk.value": "わずかなリスク",
      "drying.collapseRisk.value": "特に知られている特異的リスクはありません",
      "drying.distortionRisk.value": "わずかなリスク",
      "drying.notes.0": "既存のシェイクはわずかに伸びやすいです。",
      "drying.rate.value": "速いから普通",
      "drying.schedule.0.phase": "予熱 1",
      "drying.schedule.1.phase": "予熱 2",
      "drying.schedule.10.phase": "乾燥",
      "drying.schedule.11.phase": "乾燥",
      "drying.schedule.12.phase": "乾燥",
      "drying.schedule.13.phase": "乾燥",
      "drying.schedule.14.phase": "調湿",
      "drying.schedule.15.phase": "冷却",
      "drying.schedule.15.temperatureC": "停止",
      "drying.schedule.2.phase": "乾燥",
      "drying.schedule.3.phase": "乾燥",
      "drying.schedule.4.phase": "乾燥",
      "drying.schedule.5.phase": "乾燥",
      "drying.schedule.6.phase": "乾燥",
      "drying.schedule.7.phase": "乾燥",
      "drying.schedule.8.phase": "乾燥",
      "drying.schedule.9.phase": "乾燥",
      "drying.scheduleNotes.0": "(1) 冷却: キルン内部の温度が外部温度を 30°C 以上上回らなくなるまで。",
      "drying.scheduleNotes.1": "(2) UGL = 最終 H% x 0,8 から 0,9.",
      "drying.scheduleNotes.2": "（3）Hailwood-Horrobin 方程式を使用して、（2）で求めた UGL から RH と温度を差し引く。",
      "durability.dryWoodBorers.value": "クラス d - 耐久性(辺材が区別されており、リスクは辺材に限定される)",
      "durability.fungi.value": "クラス 3-4 - 中程度から耐久性が低い",
      "durability.naturalUseClass.value": "クラス 2 - 屋内または覆いの下(湿気の可能性あり)",
      "durability.notes.0": "この種は、ヨーロッパ標準 NF EN 350 (2016) に記載されています。",
      "durability.preservativeTreatment.dryWoodBorer.value": "防腐処理は不要。",
      "durability.preservativeTreatment.permanentHumidification.value": "使用は推奨されない。",
      "durability.preservativeTreatment.temporaryHumidification.value": "適切な保存処理が必要",
      "durability.sapwoodTreatability.value": "クラス 2 - 中程度に薬剤注入性のある",
      "durability.termites.value": "クラス s - 感受性あり",
      "durability.treatability.value": "クラス 3-4 - 薬剤注入性が低いまたはない",
      "endUseNotes.0": "WALNUT（クルミ属の Juglans spp.）と混同しないでください。色のみが似ています。",
      "endUses.0": "家具製作(高級家具)",
      "endUses.1": "一般家具・家具部材",
      "endUses.2": "外部建具",
      "endUses.3": "内部建具",
      "endUses.4": "室内パネル",
      "endUses.5": "軽構造材",
      "endUses.6": "座席",
      "endUses.7": "スライス単板",
      "endUses.8": "ろくろ細工品",
      "endUses.9": "合板用表裏単板",
      "fireSafety.frenchGrading": "厚さ > 14 mm: M3（中程度に可燃） 厚さ < 14 mm: M4（容易に可燃）",
      "fireSafety.notes": "ヨーロッパ規格 EN 14081-1+A1（2019 年 八月）の要求に従った、無垢材の標準評価。これは、平均密度が 0.35 以上、厚さが 22 mm 以下の垂直使用および天井用の構造用木材に関するものです。",
      "grading.appearance": "ATIBT の等級規則（2017 年）によると、主な選択肢は次の通りです：FAS（First And Second）、n°1 Common および select、n°2 Common（これらの規則の詳細は ATIBT のウェブサイトをご覧ください）。",
      "grading.structural": "構造用途での目視的なグレーディングはありません",
      "identity.displayName": "アフリカンウォールナット",
      "identity.localNames.0.country": "カメルーン",
      "identity.localNames.1.country": "中央アフリカ共和国",
      "identity.localNames.10.country": "フランス（輸入熱帯材）",
      "identity.localNames.11.country": "ガボン",
      "identity.localNames.12.country": "ガーナ",
      "identity.localNames.13.country": "ガーナ",
      "identity.localNames.14.country": "ガーナ",
      "identity.localNames.15.country": "ナイジェリア",
      "identity.localNames.16.country": "ナイジェリア",
      "identity.localNames.17.country": "ナイジェリア",
      "identity.localNames.18.country": "シエラレオネ",
      "identity.localNames.19.country": "イギリス（輸入熱帯木材）",
      "identity.localNames.2.country": "コンゴ",
      "identity.localNames.20.country": "イギリス（輸入熱帯木材）",
      "identity.localNames.21.country": "アメリカ合衆国（輸入熱帯木材）",
      "identity.localNames.22.country": "アメリカ合衆国（輸入熱帯木材）",
      "identity.localNames.3.country": "コートジボワール",
      "identity.localNames.4.country": "コンゴ民主共和国",
      "identity.localNames.5.country": "コンゴ民主共和国",
      "identity.localNames.6.country": "赤道ギニア",
      "identity.localNames.7.country": "赤道ギニア",
      "identity.localNames.8.country": "フランス（輸入熱帯材）",
      "identity.localNames.9.country": "フランス（輸入熱帯材）",
      "identity.primaryName": "アフリカクルミ",
      "images.0.alt": "アフリカクルミの板目",
      "images.1.alt": "アフリカクルミの柾目",
      "log.durability.value": "中程度（処理を推奨）",
      "log.floats.value": "はい",
      "log.sapwoodThickness.value": "3～7 cm",
      "machining.bluntingEffect.value": "普通",
      "machining.cuttingTools.value": "普通",
      "machining.notes.0": "平削りにおける交差した木目による困難（裂け）。",
      "machining.notes.1": "鋭利な工具を保つこと。",
      "machining.notes.2": "四半割り材でのリボン状の外観。",
      "machining.notes.3": "木くずは刺激物である可能性がある。",
      "machining.peeling.value": "良い",
      "machining.sawteethRecommended.value": "普通鋼または合金鋼",
      "machining.slicing.value": "良い"
    },
    "africa-afrormosia": {
      "appearance.colourReference.value": "イエローブラウン",
      "appearance.grain.value": "通直または交錯",
      "appearance.interlockedGrain.value": "軽微",
      "appearance.notes.0": "丸太は不規則な形をしています。",
      "appearance.notes.1": "木は黄茶色で濃い縞があり、露出すると濃茶色になる。",
      "appearance.sapwood.value": "明確に区切られた",
      "appearance.texture.value": "細かい",
      "assembly.nailingAndScrewing.value": "良好だが、事前に下穴が必要",
      "assembly.notes.0": "接着時に染みが入りやすい傾向がある。",
      "cites.raw": "この種は、CITES（ワシントン条約 2023）の附属書 II に掲載されています。対象となる製品は、丸太、製材、単板、合板およびエンジニアードウッドです。",
      "drying.casehardeningRisk.value": "特に知られているリスクはありません",
      "drying.checkingRisk.value": "わずかなリスク",
      "drying.collapseRisk.value": "特に知られている特異的リスクはありません",
      "drying.distortionRisk.value": "わずかなリスク",
      "drying.rate.value": "遅い",
      "drying.schedule.0.phase": "予熱 1",
      "drying.schedule.1.phase": "予熱 2",
      "drying.schedule.10.phase": "乾燥",
      "drying.schedule.11.phase": "乾燥",
      "drying.schedule.12.phase": "乾燥",
      "drying.schedule.13.phase": "乾燥",
      "drying.schedule.14.phase": "調湿",
      "drying.schedule.15.phase": "冷却",
      "drying.schedule.15.temperatureC": "停止",
      "drying.schedule.2.phase": "乾燥",
