Repository: fabien-h/wood-atlas

# Wood Atlas

A React workbench for exploring, filtering, visualizing, and comparing wood species, primarily from the CIRAD Tropix technical sheets with cited supplemental records.

Source pages:

- French: https://tropix.cirad.fr/fiches-disponibles
- English: https://tropix.cirad.fr/en/fiches-disponibles
- North American hardwoods: https://www.fpl.fs.usda.gov/documnts/fplgtr/fplgtr83.pdf
- North American softwoods: https://www.fpl.fs.usda.gov/documnts/fplgtr/fplgtr102.pdf
- Tropical timbers: https://research.fs.usda.gov/download/treesearch/69634.pdf
- Brazilian woods: https://dados.florestal.gov.br/dataset/banco-de-dados-de-madeiras-brasileiras-do-lpf-sfb

File: public/data/content/ko.json (part 1 of 49)
{
  "locale": "ko",
  "records": {
    "africa-abura": {
      "appearance.colourReference.value": "연한 갈색",
      "appearance.grain.value": "직선 또는 교착목리",
      "appearance.interlockedGrain.value": "약함",
      "appearance.notes.0": "취성심 및 색깔 있는 결의 존재 가능성.",
      "appearance.sapwood.value": "구분되지 않음",
      "appearance.texture.value": "세립",
      "assembly.nailingAndScrewing.value": "좋음, 하지만 사전 천공 필요",
      "cites.raw": "이 종은 CITES 부속서(워싱턴 협약 2023)에 등재되어 있지 않습니다.",
      "drying.casehardeningRisk.value": "알려진 특정 위험 없음",
      "drying.checkingRisk.value": "약간의 위험",
      "drying.collapseRisk.value": "특정한 알려진 위험 없음",
      "drying.distortionRisk.value": "위험 없음 또는 매우 낮은 위험",
      "drying.rate.value": "빠름에서 보통",
      "drying.schedule.0.phase": "예열 1",
      "drying.schedule.1.phase": "예열 2",
      "drying.schedule.10.phase": "건조",
      "drying.schedule.11.phase": "건조",
      "drying.schedule.12.phase": "건조",
      "drying.schedule.13.phase": "건조",
      "drying.schedule.14.phase": "조습",
      "drying.schedule.15.phase": "냉각",
      "drying.schedule.15.temperatureC": "정지",
      "drying.schedule.2.phase": "건조",
      "drying.schedule.3.phase": "건조",
      "drying.schedule.4.phase": "건조",
      "drying.schedule.5.phase": "건조",
      "drying.schedule.6.phase": "건조",
      "drying.schedule.7.phase": "건조",
      "drying.schedule.8.phase": "건조",
      "drying.schedule.9.phase": "건조",
      "drying.scheduleNotes.0": "(1) 냉각: 가마 내부 온도가 외부 온도보다 30°C 이상 높지 않을 때까지.",
      "drying.scheduleNotes.1": "(2) UGL = 최종 H% x 0,8~0,9.",
      "drying.scheduleNotes.2": "(3) Hailwood-Horrobin 방정식을 사용하여 (2)에서 결정된 UGL 과 온도에서 RH 를 빼십시오.",
      "durability.dryWoodBorers.value": "s 급 - 감염되기 쉬움",
      "durability.fungi.value": "5 급 - 내구성이 없음",
      "durability.naturalUseClass.value": "1 급 - 내부 (습기 없음)",
      "durability.notes.0": "이 종은 유럽 표준 NF EN 350 (2016)에 등재되어 있습니다.",
      "durability.preservativeTreatment.dryWoodBorer.value": "적절한 방부 처리 필요.",
      "durability.preservativeTreatment.permanentHumidification.value": "사용 권장하지 않음.",
      "durability.preservativeTreatment.temporaryHumidification.value": "적절한 방부 처리가 필요하다",
      "durability.sapwoodTreatability.value": "1 급 - 쉽게 침투되는",
      "durability.termites.value": "s 급 - 감염되기 쉬움",
      "durability.treatability.value": "2 급 - 중간 투과성",
      "endUses.0": "상자와 크레이트",
      "endUses.1": "캐비닛 제작(고급 가구)",
      "endUses.10": "합판 표·이면용 단판",
      "endUses.11": "합판 심판용 단판",
      "endUses.12": "목재 제품",
      "endUses.2": "일반 가구 및 가구 부품",
      "endUses.3": "접착 적층재",
      "endUses.4": "내부 창호·문틀",
      "endUses.5": "실내 패널",
      "endUses.6": "몰딩",
      "endUses.7": "조각",
      "endUses.8": "슬라이스 단판",
      "endUses.9": "선반 가공품",
      "fireSafety.frenchGrading": "두께 > 14 mm: M3 (중간 정도로 연소성) 두께 < 14 mm: M4 (쉽게 연소됨)",
      "fireSafety.notes": "유럽 표준 EN 14081-1+A1(2019 년 팔월) 요구 사항에 따른 원목의 기본 등급입니다. 이는 평균 밀도 0.35 이상 및 두께 22 mm 이하의 수직 구조용 목재 및 천장용 구조용 등급 목재와 관련이 있습니다.",
      "grading.appearance": "ATIBT 등급 규칙(2017)에 따르면 주요 선택 사항은 다음과 같습니다: FAS(First And Second), n°1 Common 및 Select, n°2 Common(이 규칙의 세부 사항은 ATIBT 웹사이트를 참조하십시오).",
      "grading.structural": "구조용 응용에는 육안 등급이 없습니다.",
      "identity.displayName": "아부라",
      "identity.localNames.0.country": "앙골라",
      "identity.localNames.1.country": "앙골라",
      "identity.localNames.10.country": "적도 기니",
      "identity.localNames.11.country": "프랑스 (수입 열대목)",
      "identity.localNames.12.country": "가봉",
      "identity.localNames.13.country": "독일 (수입 열대목)",
      "identity.localNames.14.country": "가나",
      "identity.localNames.15.country": "나이지리아",
      "identity.localNames.16.country": "시에라리온",
      "identity.localNames.17.country": "우간다",
      "identity.localNames.18.country": "잠비아",
      "identity.localNames.2.country": "베냉",
      "identity.localNames.3.country": "카메룬",
      "identity.localNames.4.country": "카메룬",
      "identity.localNames.5.country": "중앙아프리카공화국",
      "identity.localNames.6.country": "콩고",
      "identity.localNames.7.country": "코트디부아르",
      "identity.localNames.8.country": "콩고 민주 공화국",
      "identity.localNames.9.country": "콩고 민주 공화국",
      "identity.primaryName": "아부라",
      "images.0.alt": "아부라 판목면 무늬",
      "images.1.alt": "아부라 정목면 무늬",
      "images.2.alt": "아부라 사용 예",
      "log.durability.value": "낮음 (처리 필요)",
      "log.floats.value": "예",
      "machining.bluntingEffect.value": "꽤 높음",
      "machining.cuttingTools.value": "초경합금",
      "machining.notes.0": "무뎌짐 효과는 가변적입니다.",
      "machining.notes.1": "톱밥이 때때로 자극적임.",
      "machining.peeling.value": "좋음",
      "machining.sawteethRecommended.value": "스텔라이트 팁 부착",
      "machining.slicing.value": "좋음"
    },
    "africa-adjouaba": {
      "appearance.colourReference.value": "노란빛이 도는",
      "appearance.grain.value": "직선 또는 교착목리",
      "appearance.notes.0": "외형: 노란빛 피부; 삽목은 명확히 구분되었고; 질감이 매우 다양하며, 미세한 질감에서 거친 질감까지 다양합니다; 직선 또는 맞물린 결.",
      "appearance.sapwood.value": "명확하게 구분되어 있다",
      "appearance.texture.value": "매우 다양하며, 미세한 것부터 거친 것까지",
      "assembly.gluing.value": "나쁨",
      "drying.checkingRisk.value": "고위험군",
      "drying.distortionRisk.value": "고위험군",
      "drying.notes.0": "건조: 변형: 고위험; 체크: 고위험.",
      "durability.fungi.value": "클래스 4 에서 5 - 내구성이 낮음에서 거의 없음",
      "durability.notes.0": "심재 내구성: 흰개미 저항성: S급 - 취약함; 치료 가능성: 클래스 3 - 투과성이 낮음.",
      "durability.termites.value": "s 급 - 감염되기 쉬움",
      "durability.treatability.value": "3 급 - 투과성이 낮음",
      "endUseNotes.0": "바닥재, 가구 부품, 베니어와 합판, 목공 작업.",
      "endUses.0": "바닥재",
      "endUses.1": "가구",
      "endUses.2": "접합",
      "endUses.3": "합판",
      "endUses.4": "베니어",
      "identity.displayName": "아주아바",
      "identity.localNames.0.country": "가봉",
      "identity.localNames.1.country": "콩고 공화국",
      "identity.primaryName": "아주아바",
      "log.notes.0": "서아프리카, 열대우림에서 널리 퍼져 있습니다.",
      "machining.notes.0": "작동 특성: 중간 난이도의 가공; 접착이 엉망이네요.",
      "physics.notes.0": "USDA 값: 상대 밀도는 약 12% 수분 함량 0.737."
    },
    "africa-afara": {
      "appearance.colourReference.value": "연한 노랑",
      "appearance.grain.value": "직선 또는 교착목리",
      "appearance.interlockedGrain.value": "약함",
      "appearance.notes.0": "때때로 부서지기 쉬운 심재가 있습니다.",
      "appearance.notes.1": "일부 원목은 검은 회색 심재이며, 적거나 많은 줄무늬가 있습니다.",
      "appearance.sapwood.value": "구분되지 않음",
      "appearance.texture.value": "중립",
      "assembly.nailingAndScrewing.value": "좋음",
      "cites.raw": "이 종은 CITES 부속서(워싱턴 협약 2023)에 등재되어 있지 않습니다.",
      "drying.casehardeningRisk.value": "알려진 특정 위험 없음",
      "drying.checkingRisk.value": "위험 없음 또는 매우 낮은 위험",
      "drying.collapseRisk.value": "특정한 알려진 위험 없음",
      "drying.distortionRisk.value": "위험 없음 또는 매우 낮은 위험",
      "drying.rate.value": "빠름에서 보통",
      "drying.schedule.0.phase": "예열 1",
      "drying.schedule.1.phase": "예열 2",
      "drying.schedule.10.phase": "건조",
      "drying.schedule.11.phase": "건조",
      "drying.schedule.12.phase": "건조",
      "drying.schedule.13.phase": "건조",
      "drying.schedule.14.phase": "조습",
      "drying.schedule.15.phase": "냉각",
      "drying.schedule.15.temperatureC": "정지",
      "drying.schedule.2.phase": "건조",
      "drying.schedule.3.phase": "건조",
      "drying.schedule.4.phase": "건조",
      "drying.schedule.5.phase": "건조",
      "drying.schedule.6.phase": "건조",
      "drying.schedule.7.phase": "건조",
      "drying.schedule.8.phase": "건조",
      "drying.schedule.9.phase": "건조",
      "drying.scheduleNotes.0": "(1) 냉각: 가마 내부 온도가 외부 온도보다 30°C 이상 높지 않을 때까지.",
      "drying.scheduleNotes.1": "(2) UGL = 최종 H% x 0,8~0,9.",
      "drying.scheduleNotes.2": "(3) Hailwood-Horrobin 방정식을 사용하여 (2)에서 결정된 UGL 과 온도에서 RH 를 빼십시오.",
      "durability.dryWoodBorers.value": "s 급 - 감염되기 쉬움",
      "durability.fungi.value": "클래스 4 - 내구성이 낮음",
      "durability.naturalUseClass.value": "1 급 - 내부 (습기 없음)",
      "durability.notes.0": "이 종은 유럽 표준 NF EN 350 (2016)에 등재되어 있습니다.",
      "durability.notes.1": "침투성이 다양하여(낮음에서 좋음) 보존 처리하기가 때때로 어렵습니다.",
      "durability.preservativeTreatment.dryWoodBorer.value": "적절한 방부 처리 필요.",
      "durability.preservativeTreatment.permanentHumidification.value": "사용 권장하지 않음.",
      "durability.preservativeTreatment.temporaryHumidification.value": "적절한 방부 처리가 필요하다",
      "durability.sapwoodTreatability.value": "1 급 - 쉽게 침투되는",
      "durability.termites.value": "s 급 - 감염되기 쉬움",
      "durability.treatability.value": "2 급 - 중간 투과성",
      "endUseNotes.0": "제재 중 톱밥이 알레르기 반응을 일으킬 수 있음.",
      "endUses.0": "블록보드",
      "endUses.1": "상자와 크레이트",
      "endUses.10": "좌석",
      "endUses.11": "슬라이스 단판",
      "endUses.12": "합판 표·이면용 단판",
      "endUses.13": "합판 심판용 단판",
      "endUses.14": "목조 주택",
      "endUses.15": "목재 제품",
      "endUses.2": "일반 가구 및 가구 부품",
      "endUses.3": "외부 창호·문틀",
      "endUses.4": "섬유판 또는 입자판",
      "endUses.5": "접착 적층재",
      "endUses.6": "내부 창호·문틀",
      "endUses.7": "실내 패널",
      "endUses.8": "경량 구조재",
      "endUses.9": "몰딩",
      "fireSafety.frenchGrading": "두께 > 14 mm: M3 (중간 정도로 연소성) 두께 < 14 mm: M4 (쉽게 연소됨)",
      "fireSafety.notes": "유럽 표준 EN 14081-1+A1(2019 년 팔월) 요구 사항에 따른 원목의 기본 등급입니다. 이는 평균 밀도 0.35 이상 및 두께 22 mm 이하의 수직 구조용 목재 및 천장용 구조용 등급 목재와 관련이 있습니다.",
      "grading.appearance": "ATIBT 등급 규칙(2017)에 따르면 주요 선택 사항은 다음과 같습니다: FAS(First And Second), n°1 Common 및 Select, n°2 Common(이 규칙의 세부 사항은 ATIBT 웹사이트를 참조하십시오).",
      "grading.structural": "프랑스 표준 NF B 52-001-1 (2018)에 따르면, 강도 등급 D24 는 육안 등급 판정으로 제공될 수 있습니다.",
      "identity.displayName": "아파라",
      "identity.localNames.0.country": "베냉",
      "identity.localNames.1.country": "카메룬",
      "identity.localNames.10.country": "프랑스 (수입 열대목)",
      "identity.localNames.11.country": "가봉",
      "identity.localNames.12.country": "가나",
      "identity.localNames.13.country": "나이지리아",
      "identity.localNames.14.country": "나이지리아",
      "identity.localNames.15.country": "시에라리온",
      "identity.localNames.16.country": "미합중국 (수입 열대 목재)",
      "identity.localNames.2.country": "중앙아프리카공화국",
      "identity.localNames.3.country": "콩고",
      "identity.localNames.4.country": "코트디부아르",
      "identity.localNames.5.country": "콩고 민주 공화국",
      "identity.localNames.6.country": "적도 기니",
      "identity.localNames.7.country": "프랑스 (수입 열대목)",
      "identity.localNames.8.country": "프랑스 (수입 열대목)",
      "identity.localNames.9.country": "프랑스 (수입 열대목)",
      "identity.primaryName": "아파라",
      "images.0.alt": "아파라 판목면 무늬",
      "images.1.alt": "아파라 정목면 무늬",
      "images.2.alt": "아파라 사용 예",
      "log.durability.value": "낮음 (처리 필요)",
      "log.floats.value": "예",
      "machining.bluntingEffect.value": "보통",
      "machining.cuttingTools.value": "일반적인",
      "machining.notes.0": "일부 원목(주로 플랜테이션에서 나온 목재) 내부의 내부 응력.",
      "machining.notes.1": "가끔 날이 무뎌지는 효과가 매우 크다.",
      "machining.peeling.value": "좋음",
      "machining.sawteethRecommended.value": "보통 강 또는 합금강",
      "machining.slicing.value": "좋음"
    },
    "africa-afina": {
      "appearance.colourReference.value": "핑크빛 갈색",
      "appearance.grain.value": "직선목리",
      "appearance.sapwood.value": "핑크빛 화이트",
      "appearance.texture.value": "세립",
      "assembly.gluing.value": "양호",
      "assembly.nailingAndScrewing.value": "좋음, 하지만 사전 천공 필요",
      "drying.checkingRisk.value": "중간 위험",
      "durability.fungi.value": "2 급 - 내구성이 있는",
      "durability.termites.value": "d 급 - 내구성이 있는",
      "durability.treatability.value": "4 급 - 불투과성",
      "endUses.0": "상자와 크레이트",
      "endUses.1": "바닥재",
      "endUses.2": "산업용 또는 중량 바닥재",
      "endUses.3": "기둥",
      "endUses.4": "공구 손잡이(탄력 있는 목재)",
      "endUses.5": "선반 가공품",
      "identity.displayName": "Afina",
      "identity.primaryName": "Afina",
      "physics.notes.0": "기본 비중(전건 질량/생재 체적): 0.8.",
      "physics.notes.1": "생재에서 전건까지의 체적 수축률: 15%."
    },
    "africa-african-canarium": {
      "appearance.colourReference.value": "핑크빛 갈색",
      "appearance.grain.value": "교착목리",
      "appearance.interlockedGrain.value": "뚜렷함",
      "appearance.notes.0": "약간 분홍빛이 도는 연한 갈색.",
      "appearance.notes.1": "풍해 균열의 존재 가능성.",
      "appearance.sapwood.value": "구분되지 않음",
      "appearance.texture.value": "조립",
      "assembly.nailingAndScrewing.value": "나쁨",
      "cites.raw": "이 종은 CITES 부속서(워싱턴 협약 2023)에 등재되어 있지 않습니다.",
      "drying.casehardeningRisk.value": "알려진 특정 위험 없음",
      "drying.checkingRisk.value": "고위험군",
      "drying.collapseRisk.value": "예",
      "drying.distortionRisk.value": "고위험군",
      "drying.rate.value": "느림",
      "drying.schedule.0.phase": "예열 1",
      "drying.schedule.1.phase": "예열 2",
      "drying.schedule.10.phase": "건조",
      "drying.schedule.11.phase": "건조",
      "drying.schedule.12.phase": "건조",
      "drying.schedule.13.phase": "건조",
      "drying.schedule.14.phase": "조습",
      "drying.schedule.15.phase": "냉각",
      "drying.schedule.15.temperatureC": "정지",
      "drying.schedule.2.phase": "건조",
      "drying.schedule.3.phase": "건조",
      "drying.schedule.4.phase": "건조",
      "drying.schedule.5.phase": "건조",
      "drying.schedule.6.phase": "건조",
      "drying.schedule.7.phase": "건조",
      "drying.schedule.8.phase": "건조",
      "drying.schedule.9.phase": "건조",
      "drying.scheduleNotes.0": "(1) 냉각: 가마 내부 온도가 외부 온도보다 30°C 이상 높지 않을 때까지.",
      "drying.scheduleNotes.1": "(2) UGL = 최종 H% x 0,8~0,9.",
      "drying.scheduleNotes.2": "(3) Hailwood-Horrobin 방정식을 사용하여 (2)에서 결정된 UGL 과 온도에서 RH 를 빼십시오.",
      "durability.dryWoodBorers.value": "s 급 - 감염되기 쉬움",
      "durability.fungi.value": "5 급 - 내구성이 없음",
      "durability.naturalUseClass.value": "1 급 - 내부 (습기 없음)",
      "durability.notes.0": "이 종은 유럽 표준 NF EN 350 (2016)에 등재되어 있습니다.",
      "durability.notes.1": "청변의 영향을 받기 쉽습니다.",
      "durability.preservativeTreatment.dryWoodBorer.value": "적절한 방부 처리 필요.",
      "durability.preservativeTreatment.permanentHumidification.value": "사용 권장하지 않음.",
      "durability.preservativeTreatment.temporaryHumidification.value": "사용 권장 안 됨",
      "durability.sapwoodTreatability.value": "1 급 - 쉽게 침투되는",
      "durability.termites.value": "s 급 - 감염되기 쉬움",
      "durability.treatability.value": "4 급 - 불투과성",
      "endUseNotes.0": "합판용으로 OKOUME(Aucoumea klaineana)의 대체재로 사용할 수 있습니다.",
      "endUses.0": "블록보드",
      "endUses.1": "상자와 크레이트",
      "endUses.2": "일반 가구 및 가구 부품",
      "endUses.3": "거푸집",
      "endUses.4": "내부 창호·문틀",
      "endUses.5": "실내 패널",
      "endUses.6": "슬라이스 단판",
      "endUses.7": "합판 표·이면용 단판",
      "endUses.8": "합판 심판용 단판",
      "fireSafety.frenchGrading": "두께 > 14 mm: M3 (중간 정도로 연소성) 두께 < 14 mm: M4 (쉽게 연소됨)",
      "fireSafety.notes": "유럽 표준 EN 14081-1+A1(2019 년 팔월) 요구 사항에 따른 원목의 기본 등급입니다. 이는 평균 밀도 0.35 이상 및 두께 22 mm 이하의 수직 구조용 목재 및 천장용 구조용 등급 목재와 관련이 있습니다.",
      "grading.appearance": "ATIBT 등급 규칙(2017)에 따르면 주요 선택 사항은 다음과 같습니다: FAS(First And Second), n°1 Common 및 Select, n°2 Common(이 규칙의 세부 사항은 ATIBT 웹사이트를 참조하십시오).",
      "grading.structural": "구조용 응용에는 육안 등급이 없습니다.",
      "identity.displayName": "아프리카 카나리움",
      "identity.localNames.0.country": "앙골라",
      "identity.localNames.1.country": "카메룬",
      "identity.localNames.10.country": "가나",
      "identity.localNames.11.country": "가나",
      "identity.localNames.12.country": "나이지리아",
      "identity.localNames.13.country": "시에라리온",
      "identity.localNames.14.country": "우간다",
      "identity.localNames.15.country": "영국 (수입 열대 목재)",
      "identity.localNames.2.country": "중앙아프리카공화국",
      "identity.localNames.3.country": "콩고",
      "identity.localNames.4.country": "코트디부아르",
      "identity.localNames.5.country": "콩고 민주 공화국",
      "identity.localNames.6.country": "콩고 민주 공화국",
      "identity.localNames.7.country": "적도 기니",
      "identity.localNames.8.country": "가봉",
      "identity.localNames.9.country": "가봉",
      "identity.primaryName": "아프리카 카나리움",
      "images.0.alt": "아프리카 카나리움 판목면 무늬",
      "images.1.alt": "아프리카 카나리움 정목면 무늬",
      "log.durability.value": "낮음 (처리 필요)",
      "log.floats.value": "예",
      "log.sapwoodThickness.value": "5~10 cm",
      "machining.bluntingEffect.value": "꽤 높음",
      "machining.cuttingTools.value": "초경합금",
      "machining.peeling.value": "좋음",
      "machining.sawteethRecommended.value": "스텔라이트 팁 부착",
      "machining.slicing.value": "좋음"
    },
    "africa-african-cherry": {
      "appearance.colourReference.value": "연한 빨강",
      "appearance.grain.value": "직선 또는 교착목리",
      "appearance.sapwood.value": "핑크빛 화이트",
      "appearance.texture.value": "세립",
      "assembly.nailingAndScrewing.value": "나쁨",
      "drying.checkingRisk.value": "중간 위험",
      "drying.collapseRisk.value": "예",
      "drying.distortionRisk.value": "중간 위험",
      "drying.rate.value": "느림",
      "drying.scheduleNotes.0": "USDA 인공 건조 스케줄: T3-C2, T3-C1.",
      "durability.fungi.value": "5 급 - 내구성이 없음",
      "endUses.0": "일반 가구 및 가구 부품",
      "endUses.1": "바닥재",
      "endUses.2": "중목 구조재",
      "identity.displayName": "African cherry",
      "identity.primaryName": "African cherry",
      "physics.notes.0": "기본 비중(전건 질량/생재 체적): 0.58."
    },
    "africa-african-cordia": {
      "appearance.colourReference.value": "연한 갈색",
      "appearance.grain.value": "직선 또는 교착목리",
      "appearance.interlockedGrain.value": "약함",
      "appearance.notes.0": "연한 갈색에서 연한 황금빛 갈색, 때로는 분홍빛 갈색을 띱니다.",
      "appearance.notes.1": "녹색 나무에서 나는 향기로운 냄새.",
      "appearance.notes.2": "중간에서 거친 질감.",
      "appearance.sapwood.value": "경계가 불분명함",
      "appearance.texture.value": "중립",
      "assembly.nailingAndScrewing.value": "좋음",
      "cites.raw": "이 종은 CITES 부속서(워싱턴 협약 2023)에 등재되어 있지 않습니다.",
      "drying.casehardeningRisk.value": "알려진 특정 위험 없음",
      "drying.checkingRisk.value": "위험 없음 또는 매우 낮은 위험",
      "drying.collapseRisk.value": "특정한 알려진 위험 없음",
      "drying.distortionRisk.value": "낮은 위험",
      "drying.rate.value": "빠름",
      "drying.schedule.0.phase": "예열 1",
      "drying.schedule.1.phase": "예열 2",
      "drying.schedule.10.phase": "건조",
      "drying.schedule.11.phase": "건조",
      "drying.schedule.12.phase": "건조",
      "drying.schedule.13.phase": "건조",
      "drying.schedule.14.phase": "조습",
      "drying.schedule.15.phase": "냉각",
      "drying.schedule.15.temperatureC": "정지",
      "drying.schedule.2.phase": "건조",
      "drying.schedule.3.phase": "건조",
      "drying.schedule.4.phase": "건조",
      "drying.schedule.5.phase": "건조",
      "drying.schedule.6.phase": "건조",
      "drying.schedule.7.phase": "건조",
      "drying.schedule.8.phase": "건조",
      "drying.schedule.9.phase": "건조",
      "drying.scheduleNotes.0": "(1) 냉각: 가마 내부 온도가 외부 온도보다 30°C 이상 높지 않을 때까지.",
      "drying.scheduleNotes.1": "(2) UGL = 최종 H% x 0,8~0,9.",
      "drying.scheduleNotes.2": "(3) Hailwood-Horrobin 방정식을 사용하여 (2)에서 결정된 UGL 과 온도에서 RH 를 빼십시오.",
      "durability.dryWoodBorers.value": "d 급 - 내구성 있음(심재는 내구성이 있으나 변재는 명확히 구분되지 않음)",
      "durability.fungi.value": "3 급 - 보통 내구성",
      "durability.naturalUseClass.value": "2 급 - 실내 또는 덮개 아래 (습기 가능성 있음)",
      "durability.notes.0": "이 종은 유럽 표준 NF EN 350 (2016)에 등재되어 있습니다.",
      "durability.preservativeTreatment.dryWoodBorer.value": "방부 처리 필요 없음.",
      "durability.preservativeTreatment.permanentHumidification.value": "사용 권장하지 않음.",
      "durability.preservativeTreatment.temporaryHumidification.value": "적절한 방부 처리가 필요하다",
      "durability.sapwoodTreatability.value": "3 급 - 투과성이 낮음",
      "durability.termites.value": "d 급 - 내구성이 있는",
      "durability.treatability.value": "3 급 - 투과성이 낮음",
      "endUseNotes.0": "좋은 마감을 얻기 위해 충진이 권장됩니다.",
      "endUses.0": "캐비닛 제작(고급 가구)",
      "endUses.1": "일반 가구 및 가구 부품",
      "endUses.2": "외부 창호·문틀",
      "endUses.3": "내부 창호·문틀",
      "endUses.4": "실내 패널",
      "endUses.5": "슬라이스 단판",
      "endUses.6": "선반 가공품",
      "endUses.7": "목재 제품",
      "fireSafety.frenchGrading": "두께 > 14 mm: M3 (중간 정도로 연소성) 두께 < 14 mm: M4 (쉽게 연소됨)",
      "fireSafety.notes": "유럽 표준 EN 14081-1+A1(2019 년 팔월) 요구 사항에 따른 원목의 기본 등급입니다. 이는 평균 밀도 0.35 이상 및 두께 22 mm 이하의 수직 구조용 목재 및 천장용 구조용 등급 목재와 관련이 있습니다.",
      "grading.appearance": "ATIBT 등급 규칙(2017)에 따르면 주요 선택 사항은 다음과 같습니다: FAS(First And Second), n°1 Common 및 Select, n°2 Common(이 규칙의 세부 사항은 ATIBT 웹사이트를 참조하십시오).",
      "grading.structural": "구조용 응용에는 육안 등급이 없습니다.",
      "identity.displayName": "아프리카 코디아",
      "identity.localNames.0.country": "카메룬",
      "identity.localNames.1.country": "카메룬",
      "identity.localNames.2.country": "콩고 민주 공화국",
      "identity.localNames.3.country": "프랑스 (수입 열대목)",
      "identity.localNames.4.country": "가봉",
      "identity.localNames.5.country": "가봉",
      "identity.localNames.6.country": "독일 (수입 열대목)",
      "identity.localNames.7.country": "나이지리아",
      "identity.localNames.8.country": "영국 (수입 열대 목재)",
      "identity.primaryName": "아프리카 코르디아",
      "images.0.alt": "아프리카 코르디아 판목면 무늬",
      "images.1.alt": "아프리카 코르디아 정목면 무늬",
      "log.durability.value": "보통 (처리 권장)",
      "log.floats.value": "예",
      "log.sapwoodThickness.value": "4~6 cm",
      "machining.bluntingEffect.value": "보통",
      "machining.cuttingTools.value": "일반적인",
      "machining.peeling.value": "좋음",
      "machining.sawteethRecommended.value": "보통 강 또는 합금강",
      "machining.slicing.value": "좋음"
    },
    "africa-african-corkwood": {
      "appearance.colourReference.value": "노랑",
      "appearance.grain.value": "직선목리",
      "appearance.notes.0": "외형: 노란색; 거친 질감; 직결.",
      "appearance.texture.value": "조립",
      "durability.fungi.value": "클래스 4 에서 5 - 내구성이 낮음에서 거의 없음",
      "durability.notes.0": "심재 내구성: 처리 가능성: 1 등급 - 투과성이 매우 높습니다.",
      "durability.treatability.value": "1 급 - 쉽게 침투되는",
      "endUseNotes.0": "모형 제작, 단열재, 장난감, 부표(망사, 뗏목), 고수율 펄프에 적합합니다.",
      "endUses.0": "장난감과 모델",
      "identity.displayName": "아프리카 코르크우드",
      "identity.localNames.0.country": "코트디부아르",
      "identity.localNames.1.country": "시에라리온",
      "identity.primaryName": "아프리카 코르크우드",
      "log.notes.0": "시에르리온에서 앙골라, 동쪽으로 우간다까지 분포하며; 2차림에서 흔하며, 오래된 농장에서 흔하며, 수명은 짧습니다. 거의 순수한 군수에 해당하며 플랜테이션 재배에 적합합니다.",
      "physics.notes.0": "USDA 값: 상대 밀도는 약 12% 수분 함량 0.28."
    },
    "africa-african-ebony": {
      "appearance.colourReference.value": "검정색",
      "appearance.grain.value": "직선 또는 교착목리",
      "appearance.interlockedGrain.value": "약함",
      "appearance.notes.0": "통나무는 특히 작은 핀홀과 심재 부패 등 다양한 결함을 가질 수 있습니다.",
      "appearance.notes.1": "나무는 균일한 검정색에서 검은 갈색(D. mespiliformis).",
      "appearance.sapwood.value": "명확하게 구분되어 있다",
      "appearance.texture.value": "세립",
      "assembly.nailingAndScrewing.value": "좋음, 하지만 사전 천공 필요",
      "assembly.notes.0": "밀도가 높음: 접착은 특히 작업 규정에 따라 수행해야 합니다.",
      "cites.raw": "이 종은 CITES 부속서(워싱턴 협약 2023)에 등재되어 있지 않습니다.",
      "drying.casehardeningRisk.value": "알려진 특정 위험 없음",
      "drying.checkingRisk.value": "고위험군",
      "drying.collapseRisk.value": "특정한 알려진 위험 없음",
      "drying.distortionRisk.value": "고위험군",
      "drying.rate.value": "느림",
      "drying.schedule.0.phase": "예열 1",
      "drying.schedule.1.phase": "예열 2",
      "drying.schedule.10.phase": "건조",
      "drying.schedule.11.phase": "건조",
      "drying.schedule.12.phase": "건조",
      "drying.schedule.13.phase": "건조",
      "drying.schedule.14.phase": "조습",
      "drying.schedule.15.phase": "냉각",
      "drying.schedule.15.temperatureC": "정지",
      "drying.schedule.2.phase": "건조",
      "drying.schedule.3.phase": "건조",
      "drying.schedule.4.phase": "건조",
      "drying.schedule.5.phase": "건조",
      "drying.schedule.6.phase": "건조",
      "drying.schedule.7.phase": "건조",
      "drying.schedule.8.phase": "건조",
      "drying.schedule.9.phase": "건조",
      "drying.scheduleNotes.0": "(1) 냉각: 가마 내부 온도가 외부 온도보다 30°C 이상 높지 않을 때까지.",
      "drying.scheduleNotes.1": "(2) UGL = 최종 H% x 0,8~0,9.",
      "drying.scheduleNotes.2": "(3) Hailwood-Horrobin 방정식을 사용하여 (2)에서 결정된 UGL 과 온도에서 RH 를 빼십시오.",
      "durability.dryWoodBorers.value": "d 급 - 내구성 있음 (심재 구분, 위험은 심재에만 제한됨)",
      "durability.fungi.value": "1 급 - 매우 내구성이 있음",
      "durability.naturalUseClass.value": "클래스 4 - 지상 또는 담수 접촉",
      "durability.preservativeTreatment.dryWoodBorer.value": "방부 처리 필요 없음.",
      "durability.preservativeTreatment.permanentHumidification.value": "방부 처리 필요 없음.",
      "durability.preservativeTreatment.temporaryHumidification.value": "방부 처리가 필요하지 않습니다",
      "durability.termites.value": "d 급 - 내구성이 있는",
      "durability.treatability.value": "4 급 - 불투과성",
      "endUseNotes.0": "폴리에스터 코팅 및 하부 코팅에는 알코올로 사전 표면 처리가 권장됩니다.",
      "endUses.0": "캐비닛 제작(고급 가구)",
      "endUses.1": "악기",
      "endUses.2": "조각",
      "endUses.3": "공구 손잡이(탄력 있는 목재)",
      "endUses.4": "선반 가공품",
      "endUses.5": "관악기",
      "endUses.6": "목재 제품",
      "fireSafety.frenchGrading": "두께 > 14 mm: M3 (중간 정도로 연소성) 두께 < 14 mm: M4 (쉽게 연소됨)",
      "fireSafety.notes": "유럽 표준 EN 14081-1+A1(2019 년 팔월) 요구 사항에 따른 원목의 기본 등급입니다. 이는 평균 밀도 0.35 이상 및 두께 22 mm 이하의 수직 구조용 목재 및 천장용 구조용 등급 목재와 관련이 있습니다.",
      "grading.appearance": "이 캐빈워크 종에 대한 일반적인 등급 규칙은 없습니다. 최종 용도에 따라 등급을 매깁니다.",
      "grading.structural": "구조용 응용에는 육안 등급이 없습니다.",
      "identity.displayName": "아프리카 흑단",
      "identity.localNames.0.country": "베냉",
      "identity.localNames.1.country": "베냉",
      "identity.localNames.10.country": "프랑스 (수입 열대목)",
      "identity.localNames.11.country": "가봉",
      "identity.localNames.12.country": "독일 (수입 열대목)",
      "identity.localNames.13.country": "나이지리아",
      "identity.localNames.14.country": "나이지리아",
      "identity.localNames.15.country": "나이지리아",
      "identity.localNames.16.country": "나이지리아",
      "identity.localNames.17.country": "영국 (수입 열대 목재)",
      "identity.localNames.2.country": "카메룬",
      "identity.localNames.3.country": "카메룬",
      "identity.localNames.4.country": "카메룬",
      "identity.localNames.5.country": "카메룬",
      "identity.localNames.6.country": "중앙아프리카공화국",
      "identity.localNames.7.country": "중앙아프리카공화국",
      "identity.localNames.8.country": "콩고",
      "identity.localNames.9.country": "적도 기니",
      "identity.notes.0": "다른 아프리카 감나무속(Diospyros) 종들은 색이 밝아 상업화되지 않습니다(예: D.sanzaminika).",
      "identity.notes.1": "게다가, 특히 아시아-오세아니아 지역에서 Diospyros 속의 다른 많은 종들이 있다: 마다가스카르의 D.perrierii, D.celebica, D.rumphii(Ebène de Macassar) 등.",
      "identity.notes.2": "목재는 길이 1 m 에서 1, 5 m 의 소경 원목으로 유통되는 경우가 많다.",
      "identity.primaryName": "아프리카 에보니",
      "images.0.alt": "아프리카 에보니 판목면 무늬",
      "images.1.alt": "아프리카 에보니 사용 예",
      "log.durability.value": "좋음",
      "log.floats.value": "아니요",
      "log.sapwoodThickness.value": "5~12 cm",
      "machining.bluntingEffect.value": "높음",
      "machining.cuttingTools.value": "초경합금",
      "machining.notes.0": "기계 가공 및 슬라이싱을 위해서는 높은 경도로 인해 강력한 기계가 필요하다.",
      "machining.notes.1": "톱밥이 피부염을 일으킬 수 있음.",
      "machining.peeling.value": "권장하지 않거나 실용성이 없음",
      "machining.sawteethRecommended.value": "스텔라이트 팁 부착",
      "machining.slicing.value": "좋음",
      "physics.notes.0": "특성은 종과 기원에 따라 매우 다양하므로 비중은 0,75 에서 1,1 까지 변할 수 있다."
    },
    "africa-african-homalium": {
      "appearance.colourReference.value": "노란빛이 도는",
      "appearance.grain.value": "직선 또는 교착목리",
      "appearance.notes.0": "외형: 노란빛 피부; 미세한 질감; 직선 또는 맞물린 결.",
      "appearance.texture.value": "세립",
      "durability.fungi.value": "클래스 2 에서 3 - 내구성이 강함에서 보통 정도",
      "durability.notes.0": "심재 내구성: 처리 가능성: 1 등급 - 투과성이 매우 높습니다.",
      "durability.treatability.value": "1 급 - 쉽게 침투되는",
      "endUseNotes.0": "중장비 건설, 바닥재, 보트 제작, 철도 침목, 기둥과 말뚝 작업.",
      "endUses.0": "보트 건조 및 해양 건조",
      "endUses.1": "바닥재",
      "endUses.2": "중장비 건설",
      "endUses.3": "파일 쌓기",
      "endUses.4": "기둥과 기둥",
      "endUses.5": "철도 침목",
      "identity.displayName": "아프리카 호말리움",
      "identity.localNames.0.country": "코트디부아르",
      "identity.primaryName": "아프리카 호말리움",
      "log.notes.0": "기니에서 가봉까지의 열대 서아프리카, 주로 울창한 우림 지역입니다.",
      "physics.notes.0": "USDA 값: 상대 밀도는 약 12% 수분 함량 0.865."
    },
    "africa-african-padauk": {
      "appearance.colourReference.value": "빨강",
      "appearance.grain.value": "직선 또는 교착목리",
      "appearance.interlockedGrain.value": "뚜렷함",
      "appearance.notes.0": "부력이 다양함.",
      "appearance.notes.1": "나무 밝은 빨강, 빛에 따라 자주빛 갈색으로 변함.",
      "appearance.sapwood.value": "명확하게 구분되어 있다",
      "appearance.texture.value": "조립",
      "assembly.nailingAndScrewing.value": "좋음, 하지만 사전 천공 필요",
      "assembly.notes.0": "사전 천공 필요: 특히 얇은 판에서는 갈라짐 위험 존재.",
      "cites.raw": "Pterocarpus 속의 종들은 CITES 부록 II 에 등재되어 있습니다(워싱턴 협약 2023). 해당되는 것은 아프리카 개체군뿐입니다. 관련 제품은 원목, 제재목, 단판, 합판 및 엔지니어드 우드입니다. P. santalinus 종은 원목, 칩, 분말 및 추출물에만 해당됩니다.",
      "drying.casehardeningRisk.value": "알려진 특정 위험 없음",
      "drying.checkingRisk.value": "위험 없음 또는 매우 낮은 위험",
      "drying.collapseRisk.value": "특정한 알려진 위험 없음",
      "drying.distortionRisk.value": "위험 없음 또는 매우 낮은 위험",
      "drying.rate.value": "보통에서 느림",
      "drying.schedule.0.phase": "예열 1",
      "drying.schedule.1.phase": "예열 2",
      "drying.schedule.10.phase": "건조",
      "drying.schedule.11.phase": "건조",
      "drying.schedule.12.phase": "건조",
      "drying.schedule.13.phase": "건조",
      "drying.schedule.14.phase": "조습",
      "drying.schedule.15.phase": "냉각",
      "drying.schedule.15.temperatureC": "정지",
      "drying.schedule.2.phase": "건조",
      "drying.schedule.3.phase": "건조",
      "drying.schedule.4.phase": "건조",
      "drying.schedule.5.phase": "건조",
      "drying.schedule.6.phase": "건조",
      "drying.schedule.7.phase": "건조",
      "drying.schedule.8.phase": "건조",
      "drying.schedule.9.phase": "건조",
      "drying.scheduleNotes.0": "(1) 냉각: 가마 내부 온도가 외부 온도보다 30°C 이상 높지 않을 때까지.",
      "drying.scheduleNotes.1": "(2) UGL = 최종 H% x 0,8~0,9.",
      "drying.scheduleNotes.2": "(3) Hailwood-Horrobin 방정식을 사용하여 (2)에서 결정된 UGL 과 온도에서 RH 를 빼십시오.",
      "durability.dryWoodBorers.value": "d 급 - 내구성 있음 (심재 구분, 위험은 심재에만 제한됨)",
      "durability.fungi.value": "1 급 - 매우 내구성이 있음",
      "durability.naturalUseClass.value": "클래스 4 - 지상 또는 담수 접촉",
      "durability.notes.0": "이 종은 유럽 표준 NF EN 350 (2016)에 등재되어 있습니다.",
      "durability.notes.1": "이는 자연적으로 온난 및 냉한 환경에서의 최종 용도에 대해서만 5 등급(소금물, 바닷물 또는 기수에 지속적 또는 정기적으로 잠긴 목재)의 사용을 포함합니다.",
      "durability.notes.2": "유럽 표준 NF EN 335 (2013)에 따르면, 성능 수명은 최종 사용 노출의 강도에 의해 변경될 수 있습니다.",
      "durability.preservativeTreatment.dryWoodBorer.value": "방부 처리 필요 없음.",
      "durability.preservativeTreatment.permanentHumidification.value": "방부 처리 필요 없음.",
      "durability.preservativeTreatment.temporaryHumidification.value": "방부 처리가 필요하지 않습니다",
      "durability.termites.value": "d 급 - 내구성이 있는",
      "durability.treatability.value": "2 급 - 중간 투과성",
      "endUses.0": "다리(물 또는 지면에 접촉하는 부위)",
      "endUses.1": "다리(물 또는 지면에 접촉하지 않는 부위)",
      "endUses.10": "내부 창호·문틀",
      "endUses.11": "조각",
      "endUses.12": "좌석",
      "endUses.13": "선박 건조 (판재 및 갑판)",
      "endUses.14": "선박 건조(늑재)",
      "endUses.15": "침목",
      "endUses.16": "슬라이스 단판",
      "endUses.17": "선반 가공품",
      "endUses.18": "차량 또는 용기 바닥재",
      "endUses.2": "캐비닛 제작(고급 가구)",
      "endUses.3": "데크",
      "endUses.4": "외부 창호·문틀",
      "endUses.5": "바닥재",
      "endUses.6": "중목 구조재",
      "endUses.7": "수중 구조물(해수)",
      "endUses.8": "실내 계단",
      "endUses.9": "산업용 또는 중량 바닥재",
      "fireSafety.frenchGrading": "두께 > 14 mm: M3 (중간 정도로 연소성) 두께 < 14 mm: M4 (쉽게 연소됨)",
      "fireSafety.notes": "유럽 표준 EN 14081-1+A1(2019 년 팔월) 요구 사항에 따른 원목의 기본 등급입니다. 이는 평균 밀도 0.35 이상 및 두께 22 mm 이하의 수직 구조용 목재 및 천장용 구조용 등급 목재와 관련이 있습니다.",
      "grading.appearance": "ATIBT 등급 규칙(2017)에 따르면 주요 선택 사항은 다음과 같습니다: FAS(First And Second), n°1 Common 및 Select, n°2 Common(이 규칙의 세부 사항은 ATIBT 웹사이트를 참조하십시오).",
      "grading.structural": "프랑스 표준 NF B 52-001-1 (2018)에 따르면, 강도 등급 D30 은 육안 등급 판정으로 제공될 수 있다.",
      "identity.displayName": "아프리카 파다우크",
      "identity.localNames.0.country": "앙골라",
      "identity.localNames.1.country": "벨기에 (수입 열대목재)",
      "identity.localNames.10.country": "가봉",
      "identity.localNames.11.country": "독일 (수입 열대목)",
      "identity.localNames.12.country": "이탈리아 (수입 열대목)",
      "identity.localNames.13.country": "네덜란드 (수입 열대목)",
      "identity.localNames.14.country": "나이지리아",
      "identity.localNames.15.country": "영국 (수입 열대 목재)",
      "identity.localNames.16.country": "영국 (수입 열대 목재)",
      "identity.localNames.17.country": "영국 (수입 열대 목재)",
      "identity.localNames.18.country": "영국 (수입 열대 목재)",
      "identity.localNames.2.country": "카메룬",
      "identity.localNames.3.country": "중앙아프리카공화국",
      "identity.localNames.4.country": "콩고",
      "identity.localNames.5.country": "콩고 민주 공화국",
      "identity.localNames.6.country": "콩고 민주 공화국",
      "identity.localNames.7.country": "콩고 민주 공화국",
      "identity.localNames.8.country": "적도 기니",
      "identity.localNames.9.country": "프랑스 (수입 열대목)",
      "identity.primaryName": "아프리카 파다우크",
      "images.0.alt": "아프리카 파다우크 판목면 무늬",
      "images.1.alt": "아프리카 파다우크 정목면 무늬",
      "images.2.alt": "아프리카 파다우크 사용 예",
      "log.durability.value": "보통 (처리 권장)",
      "log.floats.value": "아니요",
      "log.sapwoodThickness.value": "6~10 cm",
      "machining.bluntingEffect.value": "꽤 높음",
      "machining.cuttingTools.value": "초경합금",
      "machining.notes.0": "가끔 자극성 톱밥이 발생한다.",
      "machining.notes.1": "전력이 필요합니다.",
      "machining.notes.2": "가끔 교차된 결로 인해 어려움이 있다.",
      "machining.peeling.value": "권장하지 않거나 실용성이 없음",
      "machining.sawteethRecommended.value": "스텔라이트 팁 부착",
      "machining.slicing.value": "좋음"
    },
    "africa-african-pencil-cedar": {
      "appearance.colourReference.value": "노란 갈색",
      "appearance.grain.value": "직선목리",
      "appearance.notes.0": "외형: 노란 갈색; 미세한 질감; 직결.",
      "appearance.texture.value": "세립",
      "durability.dryWoodBorers.value": "d 급 - 내구성이 있는",
      "durability.fungi.value": "클래스 1-2 - 매우 내구성이 강함에서 내구성이 강함",
      "durability.notes.0": "심재 내구성: 처리 가능성: 1 등급 - 투과성이 매우 높습니다.",
      "durability.treatability.value": "1 급 - 쉽게 침투되는",
      "endUseNotes.0": "연필 제조, 가구, 목공, 캐비닛, 탱크와 통, 슁글, 목재 작업용 슬랫. 삼나무 오일은 톱밥에서 증류됩니다.",
      "endUses.0": "가구",
      "endUses.1": "접합",
      "endUses.2": "널빤지",
      "identity.displayName": "아프리카 연필 삼나무",
      "identity.primaryName": "아프리카 연필 삼나무",
      "log.notes.0": "동아프리카; 주로 케냐, 탄자니아, 우간다에서 활동했다; 해발 6,000 피트에서 9,000 피트 사이의 고지대 상록수림에서 발견됩니다.",
      "physics.notes.0": "USDA 값: 상대 밀도는 약 12% 수분 함량 0.577."
    },
    "africa-african-walnut": {
      "appearance.colourReference.value": "갈색",
      "appearance.grain.value": "교착목리",
      "appearance.interlockedGrain.value": "약함",
      "appearance.notes.0": "일부 원목에서는 고리 갈라짐과 부서지기 쉬운 심재 가능.",
      "appearance.notes.1": "나무는 황갈색 또는 회갈색, 검은 줄무늬 또는 무늬가 있으며 금빛 반짝임이 있음.",
      "appearance.notes.2": "공극에 검은 침전물.",
      "appearance.sapwood.value": "명확하게 구분되어 있다",
      "appearance.texture.value": "세립",
      "assembly.nailingAndScrewing.value": "좋음",
      "cites.raw": "이 종은 CITES 부속서(워싱턴 협약 2023)에 등재되어 있지 않습니다.",
      "drying.casehardeningRisk.value": "알려진 특정 위험 없음",
      "drying.checkingRisk.value": "약간의 위험",
      "drying.collapseRisk.value": "특정한 알려진 위험 없음",
      "drying.distortionRisk.value": "낮은 위험",
      "drying.notes.0": "기존 금가는 선은 약간 확장되는 경향이 있습니다.",
      "drying.rate.value": "빠름에서 보통",
      "drying.schedule.0.phase": "예열 1",
      "drying.schedule.1.phase": "예열 2",
      "drying.schedule.10.phase": "건조",
      "drying.schedule.11.phase": "건조",
      "drying.schedule.12.phase": "건조",
      "drying.schedule.13.phase": "건조",
      "drying.schedule.14.phase": "조습",
      "drying.schedule.15.phase": "냉각",
      "drying.schedule.15.temperatureC": "정지",
      "drying.schedule.2.phase": "건조",
      "drying.schedule.3.phase": "건조",
      "drying.schedule.4.phase": "건조",
      "drying.schedule.5.phase": "건조",
      "drying.schedule.6.phase": "건조",
      "drying.schedule.7.phase": "건조",
      "drying.schedule.8.phase": "건조",
      "drying.schedule.9.phase": "건조",
      "drying.scheduleNotes.0": "(1) 냉각: 가마 내부 온도가 외부 온도보다 30°C 이상 높지 않을 때까지.",
      "drying.scheduleNotes.1": "(2) UGL = 최종 H% x 0,8~0,9.",
      "drying.scheduleNotes.2": "(3) Hailwood-Horrobin 방정식을 사용하여 (2)에서 결정된 UGL 과 온도에서 RH 를 빼십시오.",
      "durability.dryWoodBorers.value": "d 급 - 내구성 있음 (심재 구분, 위험은 심재에만 제한됨)",
      "durability.fungi.value": "클래스 3-4 - 보통에서 내구성이 낮음",
      "durability.naturalUseClass.value": "2 급 - 실내 또는 덮개 아래 (습기 가능성 있음)",
      "durability.notes.0": "이 종은 유럽 표준 NF EN 350 (2016)에 등재되어 있습니다.",
      "durability.preservativeTreatment.dryWoodBorer.value": "방부 처리 필요 없음.",
      "durability.preservativeTreatment.permanentHumidification.value": "사용 권장하지 않음.",
      "durability.preservativeTreatment.temporaryHumidification.value": "적절한 방부 처리가 필요하다",
      "durability.sapwoodTreatability.value": "2 급 - 중간 투과성",
      "durability.termites.value": "s 급 - 감염되기 쉬움",
      "durability.treatability.value": "3-4 급 - 투과성이 거의 없거나 없음",
      "endUseNotes.0": "색만 유사할 뿐 WALNUT(Juglans spp.)와 혼동해서는 안됨.",
      "endUses.0": "캐비닛 제작(고급 가구)",
      "endUses.1": "일반 가구 및 가구 부품",
      "endUses.2": "외부 창호·문틀",
      "endUses.3": "내부 창호·문틀",
      "endUses.4": "실내 패널",
      "endUses.5": "경량 구조재",
      "endUses.6": "좌석",
      "endUses.7": "슬라이스 단판",
      "endUses.8": "선반 가공품",
      "endUses.9": "합판 표·이면용 단판",
      "fireSafety.frenchGrading": "두께 > 14 mm: M3 (중간 정도로 연소성) 두께 < 14 mm: M4 (쉽게 연소됨)",
      "fireSafety.notes": "유럽 표준 EN 14081-1+A1(2019 년 팔월) 요구 사항에 따른 원목의 기본 등급입니다. 이는 평균 밀도 0.35 이상 및 두께 22 mm 이하의 수직 구조용 목재 및 천장용 구조용 등급 목재와 관련이 있습니다.",
      "grading.appearance": "ATIBT 등급 규칙(2017)에 따르면 주요 선택 사항은 다음과 같습니다: FAS(First And Second), n°1 Common 및 Select, n°2 Common(이 규칙의 세부 사항은 ATIBT 웹사이트를 참조하십시오).",
      "grading.structural": "구조용 응용에는 육안 등급이 없습니다.",
      "identity.displayName": "아프리카 호두나무",
      "identity.localNames.0.country": "카메룬",
      "identity.localNames.1.country": "중앙아프리카공화국",
      "identity.localNames.10.country": "프랑스 (수입 열대목)",
      "identity.localNames.11.country": "가봉",
      "identity.localNames.12.country": "가나",
      "identity.localNames.13.country": "가나",
      "identity.localNames.14.country": "가나",
      "identity.localNames.15.country": "나이지리아",
      "identity.localNames.16.country": "나이지리아",
      "identity.localNames.17.country": "나이지리아",
      "identity.localNames.18.country": "시에라리온",
      "identity.localNames.19.country": "영국 (수입 열대 목재)",
      "identity.localNames.2.country": "콩고",
      "identity.localNames.20.country": "영국 (수입 열대 목재)",
      "identity.localNames.21.country": "미합중국 (수입 열대 목재)",
      "identity.localNames.22.country": "미합중국 (수입 열대 목재)",
      "identity.localNames.3.country": "코트디부아르",
      "identity.localNames.4.country": "콩고 민주 공화국",
      "identity.localNames.5.country": "콩고 민주 공화국",
      "identity.localNames.6.country": "적도 기니",
      "identity.localNames.7.country": "적도 기니",
      "identity.localNames.8.country": "프랑스 (수입 열대목)",
      "identity.localNames.9.country": "프랑스 (수입 열대목)",
      "identity.primaryName": "아프리카 월넛",
      "images.0.alt": "아프리카 월넛 판목면 무늬",
      "images.1.alt": "아프리카 월넛 정목면 무늬",
      "log.durability.value": "보통 (처리 권장)",
      "log.floats.value": "예",
      "log.sapwoodThickness.value": "3~7 cm",
      "machining.bluntingEffect.value": "보통",
      "machining.cuttingTools.value": "일반적인",
      "machining.notes.0": "대패질 시 교차된 나뭇결로 인한 어려움(찢김).",
      "machining.notes.1": "날카로운 도구를 유지하십시오.",
      "machining.notes.2": "쿼터쏜에서 리본 같은 모양이 나타납니다.",
      "machining.notes.3": "톱밥이 자극성일 수 있음.",
      "machining.peeling.value": "좋음",
      "machining.sawteethRecommended.value": "보통 강 또는 합금강",
      "machining.slicing.value": "좋음"
    },
    "africa-afrormosia": {
      "appearance.colourReference.value": "노란 갈색",
      "appearance.grain.value": "직선 또는 교착목리",
      "appearance.interlockedGrain.value": "약함",
      "appearance.notes.0": "통나무는 불규칙하게 생겼다.",
      "appearance.notes.1": "나무는 황갈색에 더 진한 무늬가 있으며, 노출되면 짙은 갈색으로 변함.",
      "appearance.sapwood.value": "명확하게 구분되어 있다",
      "appearance.texture.value": "세립",
      "assembly.nailingAndScrewing.value": "좋음, 하지만 사전 천공 필요",
      "assembly.notes.0": "접착 시 얼룩이 생기기 쉽다.",
