Repository: fabien-h/wood-atlas

# Wood Atlas

A React workbench for exploring, filtering, visualizing, and comparing wood species, primarily from the CIRAD Tropix technical sheets with cited supplemental records.

Source pages:

- French: https://tropix.cirad.fr/fiches-disponibles
- English: https://tropix.cirad.fr/en/fiches-disponibles
- North American hardwoods: https://www.fpl.fs.usda.gov/documnts/fplgtr/fplgtr83.pdf
- North American softwoods: https://www.fpl.fs.usda.gov/documnts/fplgtr/fplgtr102.pdf
- Tropical timbers: https://research.fs.usda.gov/download/treesearch/69634.pdf
- Brazilian woods: https://dados.florestal.gov.br/dataset/banco-de-dados-de-madeiras-brasileiras-do-lpf-sfb

File: public/data/content/pt.json (part 1 of 68)
{
  "locale": "pt",
  "records": {
    "africa-abura": {
      "appearance.colourReference.value": "castanho-claro",
      "appearance.grain.value": "direito ou entrecruzado",
      "appearance.interlockedGrain.value": "ligeiro",
      "appearance.notes.0": "Possível presença de coração frágil e veios coloridos.",
      "appearance.sapwood.value": "não distinto",
      "appearance.texture.value": "fina",
      "assembly.nailingAndScrewing.value": "Boa, mas requer pré-furação",
      "cites.raw": "Esta espécie não está listada nos Apêndices CITES (Convenção de Washington 2023).",
      "drying.casehardeningRisk.value": "sem risco específico conhecido",
      "drying.checkingRisk.value": "risco reduzido",
      "drying.collapseRisk.value": "sem risco específico conhecido",
      "drying.distortionRisk.value": "nenhum risco ou risco muito pequeno",
      "drying.rate.value": "rápida a normal",
      "drying.schedule.0.phase": "Pré-aquecimento 1",
      "drying.schedule.1.phase": "Pré-aquecimento 2",
      "drying.schedule.10.phase": "Secagem",
      "drying.schedule.11.phase": "Secagem",
      "drying.schedule.12.phase": "Secagem",
      "drying.schedule.13.phase": "Secagem",
      "drying.schedule.14.phase": "Condicionamento",
      "drying.schedule.15.phase": "Resfriamento",
      "drying.schedule.15.temperatureC": "Pare",
      "drying.schedule.2.phase": "Secagem",
      "drying.schedule.3.phase": "Secagem",
      "drying.schedule.4.phase": "Secagem",
      "drying.schedule.5.phase": "Secagem",
      "drying.schedule.6.phase": "Secagem",
      "drying.schedule.7.phase": "Secagem",
      "drying.schedule.8.phase": "Secagem",
      "drying.schedule.9.phase": "Secagem",
      "drying.scheduleNotes.0": "(1) ) Resfriamento: até que a temperatura dentro do forno não exceda mais a temperatura externa em 30 °C.",
      "drying.scheduleNotes.1": "(2) UGL = H% final x 0,8 a 0,9.",
      "drying.scheduleNotes.2": "(3) Subtraia RH do UGL determinado em (2) e da temperatura, usando a equação de Hailwood-Horrobin.",
      "durability.dryWoodBorers.value": "classe s - suscetível",
      "durability.fungi.value": "classe 5 - durabilidade inexistente",
      "durability.naturalUseClass.value": "classe 1 - interior (sem umidade)",
      "durability.notes.0": "Esta espécie está listada na norma europeia NF EN 350 (2016).",
      "durability.preservativeTreatment.dryWoodBorer.value": "requer tratamento preservativo apropriado.",
      "durability.preservativeTreatment.permanentHumidification.value": "uso não recomendado",
      "durability.preservativeTreatment.temporaryHumidification.value": "requer tratamento conservante adequado",
      "durability.termites.value": "classe s - suscetível",
      "durability.treatability.value": "classe 2 - moderadamente permeável",
      "endUses.0": "caixas e caixotes",
      "endUses.1": "marcenaria (mobiliário de alta gama)",
      "endUses.10": "folha para face ou contraface de contraplacado",
      "endUses.11": "folha para interior de contraplacado",
      "endUses.12": "pequenos artefactos de madeira",
      "endUses.2": "mobiliário corrente ou componentes de mobiliário",
      "endUses.3": "madeira lamelada-colada",
      "endUses.4": "carpintaria interior",
      "endUses.5": "painéis interiores",
      "endUses.6": "molduras",
      "endUses.7": "escultura",
      "endUses.8": "folha faqueada",
      "endUses.9": "peças torneadas",
      "fireSafety.frenchGrading": "Espessura > 14 mm: M3 (moderadamente inflável) Espessura < 14 mm: M4 (facilmente inflável)",
      "fireSafety.notes": "Classificação padrão para madeira maciça, de acordo com os requisitos da norma europeia EN 14081-1+A1 (agosto 2019). Refere-se a madeira estrutural de classificação para usos verticais e tetos com densidade média até 0.35 e espessura até 22 mm.",
      "grading.appearance": "De acordo com as regras de classificação ATIBT (2017), as principais escolhas são: FAS (Primeiro e Segundo), n° 1 Comum e Seleção, n° 2 Comum (veja detalhes dessas regras no site ATIBT).",
      "grading.structural": "Sem classificação visual para aplicações estruturais",
      "identity.displayName": "Abura",
      "identity.localNames.0.country": "Angola",
      "identity.localNames.1.country": "Angola",
      "identity.localNames.10.country": "Guiné Equatorial",
      "identity.localNames.11.country": "França (madeira tropical importada)",
      "identity.localNames.12.country": "Gabão",
      "identity.localNames.13.country": "Alemanha (madeira tropical importada)",
      "identity.localNames.14.country": "Gana",
      "identity.localNames.15.country": "Nigéria",
      "identity.localNames.16.country": "Serra Leoa",
      "identity.localNames.17.country": "Uganda",
      "identity.localNames.18.country": "Zâmbia",
      "identity.localNames.2.country": "Benim",
      "identity.localNames.3.country": "Camarões",
      "identity.localNames.4.country": "Camarões",
      "identity.localNames.5.country": "República Centro-Africana",
      "identity.localNames.6.country": "Congo",
      "identity.localNames.7.country": "Costa do Marfim",
      "identity.localNames.8.country": "República Democrática do Congo",
      "identity.localNames.9.country": "República Democrática do Congo",
      "identity.primaryName": "Abura",
      "images.0.alt": "Abura — veio em corte tangencial",
      "images.1.alt": "Abura — veio em corte radial",
      "images.2.alt": "Abura — exemplo de utilização",
      "log.durability.value": "Baixa (tratamento necessário)",
      "log.floats.value": "Sim",
      "machining.bluntingEffect.value": "bastante elevado",
      "machining.cuttingTools.value": "carboneto de tungsténio",
      "machining.notes.0": "O efeito de embotamento é variável.",
      "machining.notes.1": "Serragem ocasionalmente irritante.",
      "machining.peeling.value": "bom",
      "machining.sawteethRecommended.value": "com pastilhas de estelite",
      "machining.slicing.value": "bom",
      "origin.continent": "África",
      "origin.countries.0": "Angola",
      "origin.countries.1": "Benim",
      "origin.countries.10": "Alemanha (madeira tropical importada)",
      "origin.countries.11": "Gana",
      "origin.countries.12": "Nigéria",
      "origin.countries.13": "Serra Leoa",
      "origin.countries.14": "Uganda",
      "origin.countries.15": "Zâmbia",
      "origin.countries.2": "Camarões",
      "origin.countries.3": "República Centro-Africana",
      "origin.countries.4": "Congo",
      "origin.countries.5": "Costa do Marfim",
      "origin.countries.6": "República Democrática do Congo",
      "origin.countries.7": "Guiné Equatorial",
      "origin.countries.8": "França (madeira tropical importada)",
      "origin.countries.9": "Gabão"
    },
    "africa-adjouaba": {
      "appearance.colourReference.value": "amarelada",
      "appearance.grain.value": "direito ou entrecruzado",
      "appearance.notes.0": "Aparência: cor amarelada; alburno claramente demarcado; muito variável, textura fina a grossa; veio reto ou entrelaçado.",
      "appearance.sapwood.value": "claramente demarcado",
      "appearance.texture.value": "muito variável, de fino a grosso",
      "assembly.gluing.value": "Fraco",
      "drying.checkingRisk.value": "alto risco",
      "drying.distortionRisk.value": "alto risco",
      "drying.notes.0": "Secagem: distorção: alto risco; Verificação: alto risco.",
      "durability.fungi.value": "classe 4 à 5 - durabilidade baixa a inexistente",
      "durability.notes.0": "Durabilidade do cermene: resistência a cupins: classe S - suscetível; Tratabilidade: Classe 3 - Pouco permeável.",
      "durability.termites.value": "classe s - suscetível",
      "durability.treatability.value": "classe 3 - pouco permeável",
      "endUseNotes.0": "Piso, componentes de móveis, folheado e compensado, marcenaria.",
      "endUses.0": "pavimentos",
      "endUses.1": "móveis",
      "endUses.2": "marcenaria",
      "endUses.3": "compensado",
      "endUses.4": "folheado",
      "identity.displayName": "Adjouaba",
      "identity.localNames.0.country": "Gabão",
      "identity.localNames.1.country": "Congo (República de)",
      "identity.primaryName": "Adjouaba",
      "log.notes.0": "África Ocidental, prevalente em florestas tropicais.",
      "machining.notes.0": "Propriedades de trabalho: usinagem moderadamente difícil; Cola ruim.",
      "origin.continent": "África Tropical",
      "physics.notes.0": "USDA valores: densidade relativa aproximadamente 12% teor de umidade 0.737."
    },
    "africa-afara": {
      "appearance.colourReference.value": "amarelo-claro",
      "appearance.grain.value": "direito ou entrecruzado",
      "appearance.interlockedGrain.value": "ligeiro",
      "appearance.notes.0": "Às vezes, cerne quebradiço.",
      "appearance.notes.1": "Algumas toras têm cerne preto acinzentado, mais ou menos veinado.",
      "appearance.sapwood.value": "não distinto",
      "appearance.texture.value": "média",
      "assembly.nailingAndScrewing.value": "Bom",
      "cites.raw": "Esta espécie não está listada nos Apêndices CITES (Convenção de Washington 2023).",
      "drying.casehardeningRisk.value": "sem risco específico conhecido",
      "drying.checkingRisk.value": "sem risco ou risco muito reduzido",
      "drying.collapseRisk.value": "sem risco específico conhecido",
      "drying.distortionRisk.value": "nenhum risco ou risco muito pequeno",
      "drying.rate.value": "rápida a normal",
      "drying.schedule.0.phase": "Pré-aquecimento 1",
      "drying.schedule.1.phase": "Pré-aquecimento 2",
      "drying.schedule.10.phase": "Secagem",
      "drying.schedule.11.phase": "Secagem",
      "drying.schedule.12.phase": "Secagem",
      "drying.schedule.13.phase": "Secagem",
      "drying.schedule.14.phase": "Condicionamento",
      "drying.schedule.15.phase": "Resfriamento",
      "drying.schedule.15.temperatureC": "Pare",
      "drying.schedule.2.phase": "Secagem",
      "drying.schedule.3.phase": "Secagem",
      "drying.schedule.4.phase": "Secagem",
      "drying.schedule.5.phase": "Secagem",
      "drying.schedule.6.phase": "Secagem",
      "drying.schedule.7.phase": "Secagem",
      "drying.schedule.8.phase": "Secagem",
      "drying.schedule.9.phase": "Secagem",
      "drying.scheduleNotes.0": "(1) ) Resfriamento: até que a temperatura dentro do forno não exceda mais a temperatura externa em 30 °C.",
      "drying.scheduleNotes.1": "(2) UGL = H% final x 0,8 a 0,9.",
      "drying.scheduleNotes.2": "(3) Subtraia RH do UGL determinado em (2) e da temperatura, usando a equação de Hailwood-Horrobin.",
      "durability.dryWoodBorers.value": "classe s - suscetível",
      "durability.fungi.value": "classe 4 - durabilidade baixa",
      "durability.naturalUseClass.value": "classe 1 - interior (sem umidade)",
      "durability.notes.0": "Esta espécie está listada na norma europeia NF EN 350 (2016).",
      "durability.notes.1": "O tratamento preservativo às vezes é difícil devido à permeabilidade variável (de baixa a boa).",
      "durability.preservativeTreatment.dryWoodBorer.value": "requer tratamento preservativo apropriado.",
      "durability.preservativeTreatment.permanentHumidification.value": "uso não recomendado",
      "durability.preservativeTreatment.temporaryHumidification.value": "requer tratamento conservante adequado",
      "durability.termites.value": "classe s - suscetível",
      "durability.treatability.value": "classe 2 - moderadamente permeável",
      "endUseNotes.0": "A serragem pode causar reações alérgicas durante a usinagem.",
      "endUses.0": "painel sarrafado",
      "endUses.1": "caixas e caixotes",
      "endUses.10": "assentos",
      "endUses.11": "folha faqueada",
      "endUses.12": "folha para face ou contraface de contraplacado",
      "endUses.13": "folha para interior de contraplacado",
      "endUses.14": "casas com estrutura de madeira",
      "endUses.15": "pequenos artefactos de madeira",
      "endUses.2": "mobiliário corrente ou componentes de mobiliário",
      "endUses.3": "carpintaria exterior",
      "endUses.4": "painéis de fibras ou partículas",
      "endUses.5": "madeira lamelada-colada",
      "endUses.6": "carpintaria interior",
      "endUses.7": "painéis interiores",
      "endUses.8": "estruturas leves de madeira",
      "endUses.9": "molduras",
      "fireSafety.frenchGrading": "Espessura > 14 mm: M3 (moderadamente inflável) Espessura < 14 mm: M4 (facilmente inflável)",
      "fireSafety.notes": "Classificação padrão para madeira maciça, de acordo com os requisitos da norma europeia EN 14081-1+A1 (agosto 2019). Refere-se a madeira estrutural de classificação para usos verticais e tetos com densidade média até 0.35 e espessura até 22 mm.",
      "grading.appearance": "De acordo com as regras de classificação ATIBT (2017), as principais escolhas são: FAS (Primeiro e Segundo), n° 1 Comum e Seleção, n° 2 Comum (veja detalhes dessas regras no site ATIBT).",
      "grading.structural": "De acordo com a norma francesa NF B 52-001-1 (2018), a classe de resistência D24 pode ser fornecida por classificação visual.",
      "identity.displayName": "Afara",
      "identity.localNames.0.country": "Benim",
      "identity.localNames.1.country": "Camarões",
      "identity.localNames.10.country": "França (madeira tropical importada)",
      "identity.localNames.11.country": "Gabão",
      "identity.localNames.12.country": "Gana",
      "identity.localNames.13.country": "Nigéria",
      "identity.localNames.14.country": "Nigéria",
      "identity.localNames.15.country": "Serra Leoa",
      "identity.localNames.16.country": "Estados Unidos da América (madeira tropical importada)",
      "identity.localNames.2.country": "República Centro-Africana",
      "identity.localNames.3.country": "Congo",
      "identity.localNames.4.country": "Costa do Marfim",
      "identity.localNames.5.country": "República Democrática do Congo",
      "identity.localNames.6.country": "Guiné Equatorial",
      "identity.localNames.7.country": "França (madeira tropical importada)",
      "identity.localNames.8.country": "França (madeira tropical importada)",
      "identity.localNames.9.country": "França (madeira tropical importada)",
      "identity.primaryName": "Afara",
      "images.0.alt": "Afara — veio em corte tangencial",
      "images.1.alt": "Afara — veio em corte radial",
      "images.2.alt": "Afara — exemplo de utilização",
      "log.durability.value": "Baixa (tratamento necessário)",
      "log.floats.value": "Sim",
      "machining.bluntingEffect.value": "normal",
      "machining.cuttingTools.value": "comum",
      "machining.notes.0": "Tensões internas em alguns troncos (geralmente madeiras de plantação).",
      "machining.notes.1": "Às vezes, efeito de amolamento bastante alto.",
      "machining.peeling.value": "bom",
      "machining.sawteethRecommended.value": "aço comum ou ligado",
      "machining.slicing.value": "bom",
      "origin.continent": "África",
      "origin.countries.0": "Benim",
      "origin.countries.1": "Camarões",
      "origin.countries.10": "Nigéria",
      "origin.countries.11": "Serra Leoa",
      "origin.countries.12": "Estados Unidos da América (madeira tropical importada)",
      "origin.countries.2": "República Centro-Africana",
      "origin.countries.3": "Congo",
      "origin.countries.4": "Costa do Marfim",
      "origin.countries.5": "República Democrática do Congo",
      "origin.countries.6": "Guiné Equatorial",
      "origin.countries.7": "França (madeira tropical importada)",
      "origin.countries.8": "Gabão",
      "origin.countries.9": "Gana"
    },
    "africa-afina": {
      "appearance.colourReference.value": "castanho-rosado",
      "appearance.grain.value": "direito",
      "appearance.sapwood.value": "branco-rosado",
      "appearance.texture.value": "fina",
      "assembly.gluing.value": "correto",
      "assembly.nailingAndScrewing.value": "Boa, mas requer pré-furação",
      "drying.checkingRisk.value": "risco médio",
      "durability.fungi.value": "classe 2 - durável",
      "durability.termites.value": "classe d - durável",
      "durability.treatability.value": "classe 4 - não permeável",
      "endUses.0": "caixas e caixotes",
      "endUses.1": "pavimentos",
      "endUses.2": "pavimentos industriais ou pesados",
      "endUses.3": "postes",
      "endUses.4": "cabos de ferramentas (madeiras resilientes)",
      "endUses.5": "peças torneadas",
      "identity.displayName": "Afina",
      "identity.primaryName": "Afina",
      "origin.continent": "África",
      "origin.countries.0": "Serra Leoa",
      "physics.notes.0": "Densidade básica (massa anidra/volume verde): 0.8.",
      "physics.notes.1": "Retração volumétrica do estado verde ao anidro: 15%."
    },
    "africa-african-canarium": {
      "appearance.colourReference.value": "castanho-rosado",
      "appearance.grain.value": "entrecruzado",
      "appearance.interlockedGrain.value": "marcado",
      "appearance.notes.0": "Marrom-claro ligeiramente rosado.",
      "appearance.notes.1": "Possível presença de rachaduras do vento.",
      "appearance.sapwood.value": "não distinto",
      "appearance.texture.value": "grossa",
      "assembly.nailingAndScrewing.value": "Fraco",
      "cites.raw": "Esta espécie não está listada nos Apêndices CITES (Convenção de Washington 2023).",
      "drying.casehardeningRisk.value": "sem risco específico conhecido",
      "drying.checkingRisk.value": "alto risco",
      "drying.collapseRisk.value": "sim",
      "drying.distortionRisk.value": "alto risco",
      "drying.rate.value": "lenta",
      "drying.schedule.0.phase": "Pré-aquecimento 1",
      "drying.schedule.1.phase": "Pré-aquecimento 2",
      "drying.schedule.10.phase": "Secagem",
      "drying.schedule.11.phase": "Secagem",
      "drying.schedule.12.phase": "Secagem",
      "drying.schedule.13.phase": "Secagem",
      "drying.schedule.14.phase": "Condicionamento",
      "drying.schedule.15.phase": "Resfriamento",
      "drying.schedule.15.temperatureC": "Pare",
      "drying.schedule.2.phase": "Secagem",
      "drying.schedule.3.phase": "Secagem",
      "drying.schedule.4.phase": "Secagem",
      "drying.schedule.5.phase": "Secagem",
      "drying.schedule.6.phase": "Secagem",
      "drying.schedule.7.phase": "Secagem",
      "drying.schedule.8.phase": "Secagem",
      "drying.schedule.9.phase": "Secagem",
      "drying.scheduleNotes.0": "(1) ) Resfriamento: até que a temperatura dentro do forno não exceda mais a temperatura externa em 30 °C.",
      "drying.scheduleNotes.1": "(2) UGL = H% final x 0,8 a 0,9.",
      "drying.scheduleNotes.2": "(3) Subtraia RH do UGL determinado em (2) e da temperatura, usando a equação de Hailwood-Horrobin.",
      "durability.dryWoodBorers.value": "classe s - suscetível",
      "durability.fungi.value": "classe 5 - durabilidade inexistente",
      "durability.naturalUseClass.value": "classe 1 - interior (sem umidade)",
      "durability.notes.0": "Esta espécie está listada na norma europeia NF EN 350 (2016).",
      "durability.notes.1": "Propensa a manchas azuladas.",
      "durability.preservativeTreatment.dryWoodBorer.value": "requer tratamento preservativo apropriado.",
      "durability.preservativeTreatment.permanentHumidification.value": "uso não recomendado",
      "durability.preservativeTreatment.temporaryHumidification.value": "uso não recomendado",
      "durability.termites.value": "classe s - suscetível",
      "durability.treatability.value": "classe 4 - não permeável",
      "endUseNotes.0": "Pode ser usado como substituto do OKOUME (Aucoumea klaineana) para compensados.",
      "endUses.0": "painel sarrafado",
      "endUses.1": "caixas e caixotes",
      "endUses.2": "mobiliário corrente ou componentes de mobiliário",
      "endUses.3": "cofragem",
      "endUses.4": "carpintaria interior",
      "endUses.5": "painéis interiores",
      "endUses.6": "folha faqueada",
      "endUses.7": "folha para face ou contraface de contraplacado",
      "endUses.8": "folha para interior de contraplacado",
      "fireSafety.frenchGrading": "Espessura > 14 mm: M3 (moderadamente inflável) Espessura < 14 mm: M4 (facilmente inflável)",
      "fireSafety.notes": "Classificação padrão para madeira maciça, de acordo com os requisitos da norma europeia EN 14081-1+A1 (agosto 2019). Refere-se a madeira estrutural de classificação para usos verticais e tetos com densidade média até 0.35 e espessura até 22 mm.",
      "grading.appearance": "De acordo com as regras de classificação ATIBT (2017), as principais escolhas são: FAS (Primeiro e Segundo), n° 1 Comum e Seleção, n° 2 Comum (veja detalhes dessas regras no site ATIBT).",
      "grading.structural": "Sem classificação visual para aplicações estruturais",
      "identity.displayName": "Canário Africano",
      "identity.localNames.0.country": "Angola",
      "identity.localNames.1.country": "Camarões",
      "identity.localNames.10.country": "Gana",
      "identity.localNames.11.country": "Gana",
      "identity.localNames.12.country": "Nigéria",
      "identity.localNames.13.country": "Serra Leoa",
      "identity.localNames.14.country": "Uganda",
      "identity.localNames.15.country": "Reino Unido (madeira tropical importada)",
      "identity.localNames.2.country": "República Centro-Africana",
      "identity.localNames.3.country": "Congo",
      "identity.localNames.4.country": "Costa do Marfim",
      "identity.localNames.5.country": "República Democrática do Congo",
      "identity.localNames.6.country": "República Democrática do Congo",
      "identity.localNames.7.country": "Guiné Equatorial",
      "identity.localNames.8.country": "Gabão",
      "identity.localNames.9.country": "Gabão",
      "identity.primaryName": "Canário Africano",
      "images.0.alt": "African Canarium — veio em corte tangencial",
      "images.1.alt": "African Canarium — veio em corte radial",
      "log.durability.value": "Baixa (tratamento necessário)",
      "log.floats.value": "Sim",
      "log.sapwoodThickness.value": "De 5 a 10 cm",
      "machining.bluntingEffect.value": "bastante elevado",
      "machining.cuttingTools.value": "carboneto de tungsténio",
      "machining.peeling.value": "bom",
      "machining.sawteethRecommended.value": "com pastilhas de estelite",
      "machining.slicing.value": "bom",
      "origin.continent": "África",
      "origin.countries.0": "Angola",
      "origin.countries.1": "Camarões",
      "origin.countries.10": "Serra Leoa",
      "origin.countries.11": "Uganda",
      "origin.countries.12": "Reino Unido (madeira tropical importada)",
      "origin.countries.2": "República Centro-Africana",
      "origin.countries.3": "Congo",
      "origin.countries.4": "Costa do Marfim",
      "origin.countries.5": "República Democrática do Congo",
      "origin.countries.6": "Guiné Equatorial",
      "origin.countries.7": "Gabão",
      "origin.countries.8": "Gana",
      "origin.countries.9": "Nigéria"
    },
    "africa-african-cherry": {
      "appearance.colourReference.value": "vermelho-claro",
      "appearance.grain.value": "direito ou entrecruzado",
      "appearance.sapwood.value": "branco-rosado",
      "appearance.texture.value": "fina",
      "assembly.nailingAndScrewing.value": "Fraco",
      "drying.checkingRisk.value": "risco médio",
      "drying.collapseRisk.value": "sim",
      "drying.distortionRisk.value": "risco médio",
      "drying.rate.value": "lenta",
      "drying.scheduleNotes.0": "Programas de secagem USDA: T3-C2, T3-C1.",
      "durability.fungi.value": "classe 5 - durabilidade inexistente",
      "endUses.0": "mobiliário corrente ou componentes de mobiliário",
      "endUses.1": "pavimentos",
      "endUses.2": "estruturas pesadas de madeira",
      "identity.displayName": "African cherry",
      "identity.primaryName": "African cherry",
      "origin.continent": "África",
      "origin.countries.0": "Quênia",
      "origin.countries.1": "Tanzânia",
      "origin.countries.2": "Uganda",
      "origin.countries.3": "República Democrática do Congo",
      "physics.notes.0": "Densidade básica (massa anidra/volume verde): 0.58."
    },
    "africa-african-cordia": {
      "appearance.colourReference.value": "castanho-claro",
      "appearance.grain.value": "direito ou entrecruzado",
      "appearance.interlockedGrain.value": "ligeiro",
      "appearance.notes.0": "Marrom-claro a marrom dourado pálido, às vezes marrom rosado.",
      "appearance.notes.1": "Odor aromático para madeira verde.",
      "appearance.notes.2": "Textura média a grossa.",
      "appearance.sapwood.value": "pouco distinto",
      "appearance.texture.value": "média",
      "assembly.nailingAndScrewing.value": "Bom",
      "cites.raw": "Esta espécie não está listada nos Apêndices CITES (Convenção de Washington 2023).",
      "drying.casehardeningRisk.value": "sem risco específico conhecido",
      "drying.checkingRisk.value": "sem risco ou risco muito reduzido",
      "drying.collapseRisk.value": "sem risco específico conhecido",
      "drying.distortionRisk.value": "risco reduzido",
      "drying.rate.value": "rápida",
      "drying.schedule.0.phase": "Pré-aquecimento 1",
      "drying.schedule.1.phase": "Pré-aquecimento 2",
      "drying.schedule.10.phase": "Secagem",
      "drying.schedule.11.phase": "Secagem",
      "drying.schedule.12.phase": "Secagem",
      "drying.schedule.13.phase": "Secagem",
      "drying.schedule.14.phase": "Condicionamento",
      "drying.schedule.15.phase": "Resfriamento",
      "drying.schedule.15.temperatureC": "Pare",
      "drying.schedule.2.phase": "Secagem",
      "drying.schedule.3.phase": "Secagem",
      "drying.schedule.4.phase": "Secagem",
      "drying.schedule.5.phase": "Secagem",
      "drying.schedule.6.phase": "Secagem",
      "drying.schedule.7.phase": "Secagem",
      "drying.schedule.8.phase": "Secagem",
      "drying.schedule.9.phase": "Secagem",
      "drying.scheduleNotes.0": "(1) ) Resfriamento: até que a temperatura dentro do forno não exceda mais a temperatura externa em 30 °C.",
      "drying.scheduleNotes.1": "(2) UGL = H% final x 0,8 a 0,9.",
      "drying.scheduleNotes.2": "(3) Subtraia RH do UGL determinado em (2) e da temperatura, usando a equação de Hailwood-Horrobin.",
      "durability.dryWoodBorers.value": "classe d - durável (coração, resistente, mas sapw. não claramente demarcada)",
      "durability.fungi.value": "classe 3 - moderadamente durável",
      "durability.naturalUseClass.value": "classe 2 - interior ou sob cobertura (umidade possível)",
      "durability.notes.0": "Esta espécie está listada na norma europeia NF EN 350 (2016).",
      "durability.preservativeTreatment.dryWoodBorer.value": "não requer nenhum tratamento preservativo.",
      "durability.preservativeTreatment.permanentHumidification.value": "uso não recomendado",
      "durability.preservativeTreatment.temporaryHumidification.value": "requer tratamento conservante adequado",
      "durability.termites.value": "classe d - durável",
      "durability.treatability.value": "classe 3 - pouco permeável",
      "endUseNotes.0": "Recomenda-se preenchimento para obter um bom acabamento.",
      "endUses.0": "marcenaria (mobiliário de alta gama)",
      "endUses.1": "mobiliário corrente ou componentes de mobiliário",
      "endUses.2": "carpintaria exterior",
      "endUses.3": "carpintaria interior",
      "endUses.4": "painéis interiores",
      "endUses.5": "folha faqueada",
      "endUses.6": "peças torneadas",
      "endUses.7": "pequenos artefactos de madeira",
      "fireSafety.frenchGrading": "Espessura > 14 mm: M3 (moderadamente inflável) Espessura < 14 mm: M4 (facilmente inflável)",
      "fireSafety.notes": "Classificação padrão para madeira maciça, de acordo com os requisitos da norma europeia EN 14081-1+A1 (agosto 2019). Refere-se a madeira estrutural de classificação para usos verticais e tetos com densidade média até 0.35 e espessura até 22 mm.",
      "grading.appearance": "De acordo com as regras de classificação ATIBT (2017), as principais escolhas são: FAS (Primeiro e Segundo), n° 1 Comum e Seleção, n° 2 Comum (veja detalhes dessas regras no site ATIBT).",
      "grading.structural": "Sem classificação visual para aplicações estruturais",
      "identity.displayName": "Cordia africana",
      "identity.localNames.0.country": "Camarões",
      "identity.localNames.1.country": "Camarões",
      "identity.localNames.2.country": "República Democrática do Congo",
      "identity.localNames.3.country": "França (madeira tropical importada)",
      "identity.localNames.4.country": "Gabão",
      "identity.localNames.5.country": "Gabão",
      "identity.localNames.6.country": "Alemanha (madeira tropical importada)",
      "identity.localNames.7.country": "Nigéria",
      "identity.localNames.8.country": "Reino Unido (madeira tropical importada)",
      "identity.primaryName": "Cordia africana",
      "images.0.alt": "African Cordia — veio em corte tangencial",
      "images.1.alt": "African Cordia — veio em corte radial",
      "log.durability.value": "Moderada (tratamento recomendado)",
      "log.floats.value": "Sim",
      "log.sapwoodThickness.value": "De 4 a 6 cm",
      "machining.bluntingEffect.value": "normal",
      "machining.cuttingTools.value": "comum",
      "machining.peeling.value": "bom",
      "machining.sawteethRecommended.value": "aço comum ou ligado",
      "machining.slicing.value": "bom",
      "origin.continent": "África",
      "origin.countries.0": "Camarões",
      "origin.countries.1": "República Democrática do Congo",
      "origin.countries.2": "França (madeira tropical importada)",
      "origin.countries.3": "Gabão",
      "origin.countries.4": "Alemanha (madeira tropical importada)",
      "origin.countries.5": "Nigéria",
      "origin.countries.6": "Reino Unido (madeira tropical importada)"
    },
    "africa-african-corkwood": {
      "appearance.colourReference.value": "amarelo",
      "appearance.grain.value": "direito",
      "appearance.notes.0": "Aparência: cor amarela; textura grossa; Veio reto.",
      "appearance.texture.value": "grossa",
      "durability.fungi.value": "classe 4 à 5 - durabilidade baixa a inexistente",
      "durability.notes.0": "Durabilidade do cernamo: tratabilidade: classe 1 - facilmente permeável.",
      "durability.treatability.value": "classe 1 - facilmente permeável",
      "endUseNotes.0": "Modelismo, isolamento, brinquedos, flutuadores (arrastas, jangadas), adequados para polpas de alto rendimento.",
      "endUses.0": "brinquedos e modelos",
      "identity.displayName": "Corkwood africano",
      "identity.localNames.0.country": "Costa do Marfim",
      "identity.localNames.1.country": "Serra Leoa",
      "identity.primaryName": "Corkwood africano",
      "log.notes.0": "Encontrado de Sierre Leone até Angola e para leste até Uganda; Típico em florestas secundárias, comum em fazendas antigas, de curta duração. Pode formar povoamentos quase puros e é adequado para a cultura de plantações.",
      "origin.continent": "África Tropical",
      "physics.notes.0": "USDA valores: densidade relativa aproximadamente 12% teor de umidade 0.28."
    },
    "africa-african-ebony": {
      "appearance.colourReference.value": "preto",
      "appearance.grain.value": "direito ou entrecruzado",
      "appearance.interlockedGrain.value": "ligeiro",
      "appearance.notes.0": "Os troncos podem apresentar diferentes tipos de defeitos, especialmente pequenos furos e podridão do cerne.",
      "appearance.notes.1": "A madeira é uniformemente preta a preta marrom (D. mespiliformis).",
      "appearance.sapwood.value": "claramente demarcado",
      "appearance.texture.value": "fina",
      "assembly.nailingAndScrewing.value": "Boa, mas requer pré-furação",
      "assembly.notes.0": "Alta densidade específica: a colagem deve ser especialmente realizada em conformidade com o código de prática.",
      "cites.raw": "Esta espécie não está listada nos Apêndices CITES (Convenção de Washington 2023).",
      "drying.casehardeningRisk.value": "sem risco específico conhecido",
      "drying.checkingRisk.value": "alto risco",
      "drying.collapseRisk.value": "sem risco específico conhecido",
      "drying.distortionRisk.value": "alto risco",
      "drying.rate.value": "lenta",
      "drying.schedule.0.phase": "Pré-aquecimento 1",
      "drying.schedule.1.phase": "Pré-aquecimento 2",
      "drying.schedule.10.phase": "Secagem",
      "drying.schedule.11.phase": "Secagem",
      "drying.schedule.12.phase": "Secagem",
      "drying.schedule.13.phase": "Secagem",
      "drying.schedule.14.phase": "Condicionamento",
      "drying.schedule.15.phase": "Resfriamento",
      "drying.schedule.15.temperatureC": "Pare",
      "drying.schedule.2.phase": "Secagem",
      "drying.schedule.3.phase": "Secagem",
      "drying.schedule.4.phase": "Secagem",
      "drying.schedule.5.phase": "Secagem",
      "drying.schedule.6.phase": "Secagem",
      "drying.schedule.7.phase": "Secagem",
      "drying.schedule.8.phase": "Secagem",
      "drying.schedule.9.phase": "Secagem",
      "drying.scheduleNotes.0": "(1) ) Resfriamento: até que a temperatura dentro do forno não exceda mais a temperatura externa em 30 °C.",
      "drying.scheduleNotes.1": "(2) UGL = H% final x 0,8 a 0,9.",
      "drying.scheduleNotes.2": "(3) Subtraia RH do UGL determinado em (2) e da temperatura, usando a equação de Hailwood-Horrobin.",
      "durability.dryWoodBorers.value": "classe d - durável (alburno delimitado, risco limitado à anxova)",
      "durability.fungi.value": "classe 1 - muito durável",
      "durability.naturalUseClass.value": "classe 4 - em contato com o solo ou água doce",
      "durability.preservativeTreatment.dryWoodBorer.value": "não requer nenhum tratamento preservativo.",
      "durability.preservativeTreatment.permanentHumidification.value": "não requer nenhum tratamento preservativo.",
      "durability.preservativeTreatment.temporaryHumidification.value": "não requer nenhum tratamento conservante",
      "durability.termites.value": "classe d - durável",
      "durability.treatability.value": "classe 4 - não permeável",
      "endUseNotes.0": "Um tratamento preliminar da superfície com álcool é recomendado para revestimentos e fundos de poliéster.",
      "endUses.0": "marcenaria (mobiliário de alta gama)",
      "endUses.1": "instrumentos musicais",
      "endUses.2": "escultura",
      "endUses.3": "cabos de ferramentas (madeiras resilientes)",
      "endUses.4": "peças torneadas",
      "endUses.5": "instrumentos de sopro",
      "endUses.6": "pequenos artefactos de madeira",
      "fireSafety.frenchGrading": "Espessura > 14 mm: M3 (moderadamente inflável) Espessura < 14 mm: M4 (facilmente inflável)",
      "fireSafety.notes": "Classificação padrão para madeira maciça, de acordo com os requisitos da norma europeia EN 14081-1+A1 (agosto 2019). Refere-se a madeira estrutural de classificação para usos verticais e tetos com densidade média até 0.35 e espessura até 22 mm.",
      "grading.appearance": "Não existem regras de classificação convencionais para esta espécie de marcenaria. Classificação de acordo com os usos finais.",
      "grading.structural": "Sem classificação visual para aplicações estruturais",
      "identity.displayName": "Ébano Africano",
      "identity.localNames.0.country": "Benim",
      "identity.localNames.1.country": "Benim",
      "identity.localNames.10.country": "França (madeira tropical importada)",
      "identity.localNames.11.country": "Gabão",
      "identity.localNames.12.country": "Alemanha (madeira tropical importada)",
      "identity.localNames.13.country": "Nigéria",
      "identity.localNames.14.country": "Nigéria",
      "identity.localNames.15.country": "Nigéria",
      "identity.localNames.16.country": "Nigéria",
      "identity.localNames.17.country": "Reino Unido (madeira tropical importada)",
      "identity.localNames.2.country": "Camarões",
      "identity.localNames.3.country": "Camarões",
      "identity.localNames.4.country": "Camarões",
      "identity.localNames.5.country": "Camarões",
      "identity.localNames.6.country": "República Centro-Africana",
      "identity.localNames.7.country": "República Centro-Africana",
      "identity.localNames.8.country": "Congo",
      "identity.localNames.9.country": "Guiné Equatorial",
      "identity.notes.0": "Outras espécies africanas de Diospyros não são comercializadas devido à sua cor clara (ex.: D.sanzaminika).",
      "identity.notes.1": "Além disso, existem muitas outras espécies de Diospyros, especialmente na Ásia - Oceania: entre outras, D.perrierii em Madagascar, D.celebica e D.rumphii (Ébano de Macassar).",
      "identity.notes.2": "Madeira frequentemente comercializada em pequenos troncos de 1 m a 1, 5 m de comprimento.",
      "identity.primaryName": "Ébano Africano",
      "images.0.alt": "African Ebony — veio em corte tangencial",
      "images.1.alt": "African Ebony — exemplo de utilização",
      "log.durability.value": "Boa",
      "log.floats.value": "Não",
      "log.sapwoodThickness.value": "De 5 a 12 cm",
      "machining.bluntingEffect.value": "elevado",
      "machining.cuttingTools.value": "carboneto de tungsténio",
      "machining.notes.0": "Para usinagem e fatiamento, máquinas potentes são necessárias devido à alta dureza.",
      "machining.notes.1": "Serragem pode causar dermatite.",
      "machining.peeling.value": "não recomendado ou sem interesse",
      "machining.sawteethRecommended.value": "com pastilhas de estelite",
      "machining.slicing.value": "bom",
      "origin.continent": "África",
      "origin.countries.0": "Benim",
      "origin.countries.1": "Camarões",
      "origin.countries.2": "República Centro-Africana",
      "origin.countries.3": "Congo",
      "origin.countries.4": "Guiné Equatorial",
      "origin.countries.5": "França (madeira tropical importada)",
      "origin.countries.6": "Gabão",
      "origin.countries.7": "Alemanha (madeira tropical importada)",
      "origin.countries.8": "Nigéria",
      "origin.countries.9": "Reino Unido (madeira tropical importada)",
      "physics.notes.0": "As propriedades são muito variáveis de acordo com a espécie e a origem; assim, a densidade pode variar de 0,75 a 1,1."
    },
    "africa-african-homalium": {
      "appearance.colourReference.value": "amarelada",
      "appearance.grain.value": "direito ou entrecruzado",
      "appearance.notes.0": "Aparência: cor amarelada; textura fina; veio reto ou entrelaçado.",
      "appearance.texture.value": "fina",
      "durability.fungi.value": "classe 2 a 3 - durável a moderadamente durável",
      "durability.notes.0": "Durabilidade do cernamo: tratabilidade: classe 1 - facilmente permeável.",
      "durability.treatability.value": "classe 1 - facilmente permeável",
      "endUseNotes.0": "Construção pesada, pisos, construção naval, travessas ferroviárias, postes e estacas.",
      "endUses.0": "construção naval e construção marítima",
      "endUses.1": "pavimentos",
      "endUses.2": "construção pesada",
      "endUses.3": "estacas",
      "endUses.4": "postes e postes",
      "endUses.5": "dormentes ferroviários",
      "identity.displayName": "Homalium Africano",
      "identity.localNames.0.country": "Costa do Marfim",
      "identity.primaryName": "Homalium Africano",
      "log.notes.0": "África Ocidental tropical da Guiné ao Gabão, principalmente nas densas florestas tropicais.",
      "origin.continent": "África Tropical",
      "physics.notes.0": "USDA valores: densidade relativa aproximadamente 12% teor de umidade 0.865."
    },
    "africa-african-padauk": {
      "appearance.colourReference.value": "vermelho",
      "appearance.grain.value": "direito ou entrecruzado",
      "appearance.interlockedGrain.value": "marcado",
      "appearance.notes.0": "Flutuabilidade variável.",
      "appearance.notes.1": "Madeira vermelho brilhante tornando-se marrom arroxeado com a luz.",
