Repository: fabien-h/wood-atlas

# Wood Atlas

A React workbench for exploring, filtering, visualizing, and comparing wood species, primarily from the CIRAD Tropix technical sheets with cited supplemental records.

Source pages:

- French: https://tropix.cirad.fr/fiches-disponibles
- English: https://tropix.cirad.fr/en/fiches-disponibles
- North American hardwoods: https://www.fpl.fs.usda.gov/documnts/fplgtr/fplgtr83.pdf
- North American softwoods: https://www.fpl.fs.usda.gov/documnts/fplgtr/fplgtr102.pdf
- Tropical timbers: https://research.fs.usda.gov/download/treesearch/69634.pdf
- Brazilian woods: https://dados.florestal.gov.br/dataset/banco-de-dados-de-madeiras-brasileiras-do-lpf-sfb

File: public/data/content/zh-Hans.json (part 1 of 45)
{
  "locale": "zh-Hans",
  "records": {
    "africa-abura": {
      "appearance.colourReference.value": "浅棕色",
      "appearance.grain.value": "直纹或交错纹理",
      "appearance.interlockedGrain.value": "轻微",
      "appearance.notes.0": "可能存在脆心和有色纹理。",
      "appearance.sapwood.value": "无明显界限",
      "appearance.texture.value": "细",
      "assembly.nailingAndScrewing.value": "好，但需预先钻孔",
      "cites.raw": "CITES（《华盛顿公约》）：该物种未被列入《濒危野生动植物种国际贸易公约》附录（华盛顿公约 2023 年）。",
      "drying.casehardeningRisk.value": "没有已知的特定风险",
      "drying.checkingRisk.value": "低风险",
      "drying.collapseRisk.value": "无已知的特定风险",
      "drying.distortionRisk.value": "无风险或极低风险",
      "drying.rate.value": "快速到正常",
      "drying.schedule.0.phase": "预热 1",
      "drying.schedule.1.phase": "预热 2",
      "drying.schedule.10.phase": "干燥",
      "drying.schedule.11.phase": "干燥",
      "drying.schedule.12.phase": "干燥",
      "drying.schedule.13.phase": "干燥",
      "drying.schedule.14.phase": "调湿",
      "drying.schedule.15.phase": "冷却",
      "drying.schedule.15.temperatureC": "停止",
      "drying.schedule.2.phase": "干燥",
      "drying.schedule.3.phase": "干燥",
      "drying.schedule.4.phase": "干燥",
      "drying.schedule.5.phase": "干燥",
      "drying.schedule.6.phase": "干燥",
      "drying.schedule.7.phase": "干燥",
      "drying.schedule.8.phase": "干燥",
      "drying.schedule.9.phase": "干燥",
      "drying.scheduleNotes.0": "(1) 冷却：直到窑内温度不再比外部温度高出超过 30°C。",
      "drying.scheduleNotes.1": "(2) UGL = 最终 H% × 0,8 至 0,9。",
      "drying.scheduleNotes.2": "（3）使用 Hailwood-Horrobin 方程，从（2）中确定的 UGL 中减去 RH 和温度。",
      "durability.dryWoodBorers.value": "s 类 - 易感",
      "durability.fungi.value": "5 级 - 不耐用",
      "durability.naturalUseClass.value": "1 级 - 内部(无潮湿)",
      "durability.notes.0": "该物种列入欧洲标准 NF EN 350 (2016) 中。",
      "durability.preservativeTreatment.dryWoodBorer.value": "需要适当的防腐处理。",
      "durability.preservativeTreatment.permanentHumidification.value": "不推荐使用。",
      "durability.preservativeTreatment.temporaryHumidification.value": "需要适当的防腐处理",
      "durability.sapwoodTreatability.value": "第 1 类 - 易渗透",
      "durability.termites.value": "s 类 - 易感",
      "durability.treatability.value": "2 类 - 中等渗透性",
      "endUses.0": "箱子和板条箱",
      "endUses.1": "橱柜制作(高档家具)",
      "endUses.10": "胶合板表背板用单板",
      "endUses.11": "胶合板芯板用单板",
      "endUses.12": "木器",
      "endUses.2": "普通家具及家具部件",
      "endUses.3": "胶合木",
      "endUses.4": "室内细木工",
      "endUses.5": "室内镶板",
      "endUses.6": "线脚",
      "endUses.7": "雕塑",
      "endUses.8": "刨切单板",
      "endUses.9": "车床制品",
      "fireSafety.frenchGrading": "厚度 > 14 mm：M3（中等易燃） 厚度 < 14 mm：M4（易燃）",
      "fireSafety.notes": "根据欧盟标准 EN 14081-1+A1（2019 年 八月）的要求，实木的默认分级。它涉及用于垂直用途和天花板的结构等级木材，平均密度上限为 0.35，厚度上限为 22 mm。",
      "grading.appearance": "根据 ATIBT 分级规则（2017），主要等级为：FAS（一级和二级）、1 号普通材和精选材、2 号普通材（详见 ATIBT 网站）。",
      "grading.structural": "结构应用无目视分级。",
      "identity.displayName": "阿布拉木",
      "identity.localNames.0.country": "安哥拉",
      "identity.localNames.1.country": "安哥拉",
      "identity.localNames.10.country": "赤道几内亚",
      "identity.localNames.11.country": "法国（进口热带木材）",
      "identity.localNames.12.country": "加蓬",
      "identity.localNames.13.country": "德国（进口热带木材）",
      "identity.localNames.14.country": "加纳",
      "identity.localNames.15.country": "尼日利亚",
      "identity.localNames.16.country": "塞拉利昂",
      "identity.localNames.17.country": "乌干达",
      "identity.localNames.18.country": "赞比亚",
      "identity.localNames.2.country": "贝宁",
      "identity.localNames.3.country": "喀麦隆",
      "identity.localNames.4.country": "喀麦隆",
      "identity.localNames.5.country": "中非共和国",
      "identity.localNames.6.country": "刚果",
      "identity.localNames.7.country": "科特迪瓦",
      "identity.localNames.8.country": "刚果民主共和国",
      "identity.localNames.9.country": "刚果民主共和国",
      "identity.primaryName": "阿布拉",
      "images.0.alt": "阿布拉 — 弦切纹理",
      "images.1.alt": "阿布拉 — 径切纹理",
      "images.2.alt": "阿布拉 — 使用示例",
      "log.durability.value": "低（需要处理）",
      "log.floats.value": "是",
      "machining.bluntingEffect.value": "相当高",
      "machining.cuttingTools.value": "硬质合金",
      "machining.notes.0": "钝化效应可变。",
      "machining.notes.1": "木屑偶尔会刺激。",
      "machining.peeling.value": "好",
      "machining.sawteethRecommended.value": "镶司太立合金锯齿",
      "machining.slicing.value": "好"
    },
    "africa-adjouaba": {
      "appearance.colourReference.value": "带点黄色",
      "appearance.grain.value": "直纹或交错纹理",
      "appearance.notes.0": "外观：黄色;萨普伍德的界线清晰;质地变化多端，细到粗;直纹或交错纹理。",
      "appearance.sapwood.value": "界限清晰",
      "appearance.texture.value": "变化很大,从细到粗",
      "assembly.gluing.value": "差",
      "drying.checkingRisk.value": "高风险",
      "drying.distortionRisk.value": "高风险",
      "drying.notes.0": "干燥：变形：高风险;支票：高风险。",
      "durability.fungi.value": "4 到 5 级 - 差到不耐用",
      "durability.notes.0": "心材耐久度：抗白蚁：S级——易感;可治性：3 级——透水性差。",
      "durability.termites.value": "s 类 - 易感",
      "durability.treatability.value": "3 级 - 渗透性差",
      "endUseNotes.0": "地板、家具部件、贴面和胶合板、木工。",
      "endUses.0": "地板",
      "endUses.1": "家具",
      "endUses.2": "木工",
      "endUses.3": "胶合板",
      "endUses.4": "贴面",
      "identity.displayName": "阿朱阿巴",
      "identity.localNames.0.country": "加蓬",
      "identity.localNames.1.country": "刚果（共和国）",
      "identity.primaryName": "阿朱阿巴",
      "log.notes.0": "西非，主要分布在雨林中。",
      "machining.notes.0": "工作特性：中等难度加工;胶合效果不好。",
      "physics.notes.0": "USDA值：相对密度约为 12%含水量 0.737。"
    },
    "africa-afara": {
      "appearance.colourReference.value": "浅黄色",
      "appearance.grain.value": "直纹或交错纹理",
      "appearance.interlockedGrain.value": "轻微",
      "appearance.notes.0": "有时心材脆性。",
      "appearance.notes.1": "有些原木有黑灰色的心材，或多或少有纹理。",
      "appearance.sapwood.value": "无明显界限",
      "appearance.texture.value": "中等",
      "assembly.nailingAndScrewing.value": "好",
      "cites.raw": "CITES（《华盛顿公约》）：该物种未被列入《濒危野生动植物种国际贸易公约》附录（华盛顿公约 2023 年）。",
      "drying.casehardeningRisk.value": "没有已知的特定风险",
      "drying.checkingRisk.value": "无风险或极低风险",
      "drying.collapseRisk.value": "无已知的特定风险",
      "drying.distortionRisk.value": "无风险或极低风险",
      "drying.rate.value": "快速到正常",
      "drying.schedule.0.phase": "预热 1",
      "drying.schedule.1.phase": "预热 2",
      "drying.schedule.10.phase": "干燥",
      "drying.schedule.11.phase": "干燥",
      "drying.schedule.12.phase": "干燥",
      "drying.schedule.13.phase": "干燥",
      "drying.schedule.14.phase": "调湿",
      "drying.schedule.15.phase": "冷却",
      "drying.schedule.15.temperatureC": "停止",
      "drying.schedule.2.phase": "干燥",
      "drying.schedule.3.phase": "干燥",
      "drying.schedule.4.phase": "干燥",
      "drying.schedule.5.phase": "干燥",
      "drying.schedule.6.phase": "干燥",
      "drying.schedule.7.phase": "干燥",
      "drying.schedule.8.phase": "干燥",
      "drying.schedule.9.phase": "干燥",
      "drying.scheduleNotes.0": "(1) 冷却：直到窑内温度不再比外部温度高出超过 30°C。",
      "drying.scheduleNotes.1": "(2) UGL = 最终 H% × 0,8 至 0,9。",
      "drying.scheduleNotes.2": "（3）使用 Hailwood-Horrobin 方程，从（2）中确定的 UGL 中减去 RH 和温度。",
      "durability.dryWoodBorers.value": "s 类 - 易感",
      "durability.fungi.value": "4 级 - 耐用性差",
      "durability.naturalUseClass.value": "1 级 - 内部(无潮湿)",
      "durability.notes.0": "该物种列入欧洲标准 NF EN 350 (2016) 中。",
      "durability.notes.1": "由于渗透性变化较大（低到好），防腐处理有时困难。",
      "durability.preservativeTreatment.dryWoodBorer.value": "需要适当的防腐处理。",
      "durability.preservativeTreatment.permanentHumidification.value": "不推荐使用。",
      "durability.preservativeTreatment.temporaryHumidification.value": "需要适当的防腐处理",
      "durability.sapwoodTreatability.value": "第 1 类 - 易渗透",
      "durability.termites.value": "s 类 - 易感",
      "durability.treatability.value": "2 类 - 中等渗透性",
      "endUseNotes.0": "锯屑加工时可能引起过敏反应。",
      "endUses.0": "细木工板",
      "endUses.1": "箱子和板条箱",
      "endUses.10": "座位",
      "endUses.11": "刨切单板",
      "endUses.12": "胶合板表背板用单板",
      "endUses.13": "胶合板芯板用单板",
      "endUses.14": "木结构房屋",
      "endUses.15": "木器",
      "endUses.2": "普通家具及家具部件",
      "endUses.3": "室外细木工",
      "endUses.4": "纤维板或刨花板",
      "endUses.5": "胶合木",
      "endUses.6": "室内细木工",
      "endUses.7": "室内镶板",
      "endUses.8": "轻型木结构",
      "endUses.9": "线脚",
      "fireSafety.frenchGrading": "厚度 > 14 mm：M3（中等易燃） 厚度 < 14 mm：M4（易燃）",
      "fireSafety.notes": "根据欧盟标准 EN 14081-1+A1（2019 年 八月）的要求，实木的默认分级。它涉及用于垂直用途和天花板的结构等级木材，平均密度上限为 0.35，厚度上限为 22 mm。",
      "grading.appearance": "根据 ATIBT 分级规则（2017），主要等级为：FAS（一级和二级）、1 号普通材和精选材、2 号普通材（详见 ATIBT 网站）。",
      "grading.structural": "根据法国标准 NF B 52-001-1 (2018)，强度等级 D24 可以通过目视分级提供。",
      "identity.displayName": "阿法拉木",
      "identity.localNames.0.country": "贝宁",
      "identity.localNames.1.country": "喀麦隆",
      "identity.localNames.10.country": "法国（进口热带木材）",
      "identity.localNames.11.country": "加蓬",
      "identity.localNames.12.country": "加纳",
      "identity.localNames.13.country": "尼日利亚",
      "identity.localNames.14.country": "尼日利亚",
      "identity.localNames.15.country": "塞拉利昂",
      "identity.localNames.16.country": "美利坚合众国（进口热带木材）",
      "identity.localNames.2.country": "中非共和国",
      "identity.localNames.3.country": "刚果",
      "identity.localNames.4.country": "科特迪瓦",
      "identity.localNames.5.country": "刚果民主共和国",
      "identity.localNames.6.country": "赤道几内亚",
      "identity.localNames.7.country": "法国（进口热带木材）",
      "identity.localNames.8.country": "法国（进口热带木材）",
      "identity.localNames.9.country": "法国（进口热带木材）",
      "identity.primaryName": "阿法拉",
      "images.0.alt": "阿法拉 — 弦切纹理",
      "images.1.alt": "阿法拉 — 径切纹理",
      "images.2.alt": "阿法拉 — 使用示例",
      "log.durability.value": "低（需要处理）",
      "log.floats.value": "是",
      "machining.bluntingEffect.value": "正常",
      "machining.cuttingTools.value": "普通",
      "machining.notes.0": "某些原木内部应力（通常是人工林木材）。",
      "machining.notes.1": "有时，钝化效应相当明显。",
      "machining.peeling.value": "好",
      "machining.sawteethRecommended.value": "普通钢或合金钢",
      "machining.slicing.value": "好"
    },
    "africa-afina": {
      "appearance.colourReference.value": "粉棕色",
      "appearance.grain.value": "直纹",
      "appearance.sapwood.value": "粉白色",
      "appearance.texture.value": "细",
      "assembly.gluing.value": "良好",
      "assembly.nailingAndScrewing.value": "好，但需预先钻孔",
      "drying.checkingRisk.value": "中等风险",
      "durability.fungi.value": "2 级 - 耐用",
      "durability.termites.value": "d 类 - 耐用",
      "durability.treatability.value": "4 级 - 不可渗透",
      "endUses.0": "箱子和板条箱",
      "endUses.1": "地板",
      "endUses.2": "工业或重型地板",
      "endUses.3": "杆",
      "endUses.4": "工具手柄(弹性木材)",
      "endUses.5": "车床制品",
      "identity.displayName": "Afina",
      "identity.primaryName": "Afina",
      "physics.notes.0": "基本比重（全干质量/生材体积）： 0.8.",
      "physics.notes.1": "从生材到全干的体积干缩率： 15%."
    },
    "africa-african-canarium": {
      "appearance.colourReference.value": "粉棕色",
      "appearance.grain.value": "交错纹理",
      "appearance.interlockedGrain.value": "明显",
      "appearance.notes.0": "浅棕色略带粉色。",
      "appearance.notes.1": "可能存在风裂。",
      "appearance.sapwood.value": "无明显界限",
      "appearance.texture.value": "粗",
      "assembly.nailingAndScrewing.value": "差",
      "cites.raw": "CITES（《华盛顿公约》）：该物种未被列入《濒危野生动植物种国际贸易公约》附录（华盛顿公约 2023 年）。",
      "drying.casehardeningRisk.value": "没有已知的特定风险",
      "drying.checkingRisk.value": "高风险",
      "drying.collapseRisk.value": "是",
      "drying.distortionRisk.value": "高风险",
      "drying.rate.value": "慢",
      "drying.schedule.0.phase": "预热 1",
      "drying.schedule.1.phase": "预热 2",
      "drying.schedule.10.phase": "干燥",
      "drying.schedule.11.phase": "干燥",
      "drying.schedule.12.phase": "干燥",
      "drying.schedule.13.phase": "干燥",
      "drying.schedule.14.phase": "调湿",
      "drying.schedule.15.phase": "冷却",
      "drying.schedule.15.temperatureC": "停止",
      "drying.schedule.2.phase": "干燥",
      "drying.schedule.3.phase": "干燥",
      "drying.schedule.4.phase": "干燥",
      "drying.schedule.5.phase": "干燥",
      "drying.schedule.6.phase": "干燥",
      "drying.schedule.7.phase": "干燥",
      "drying.schedule.8.phase": "干燥",
      "drying.schedule.9.phase": "干燥",
      "drying.scheduleNotes.0": "(1) 冷却：直到窑内温度不再比外部温度高出超过 30°C。",
      "drying.scheduleNotes.1": "(2) UGL = 最终 H% × 0,8 至 0,9。",
      "drying.scheduleNotes.2": "（3）使用 Hailwood-Horrobin 方程，从（2）中确定的 UGL 中减去 RH 和温度。",
      "durability.dryWoodBorers.value": "s 类 - 易感",
      "durability.fungi.value": "5 级 - 不耐用",
      "durability.naturalUseClass.value": "1 级 - 内部(无潮湿)",
      "durability.notes.0": "该物种列入欧洲标准 NF EN 350 (2016) 中。",
      "durability.notes.1": "容易出现蓝斑。",
      "durability.preservativeTreatment.dryWoodBorer.value": "需要适当的防腐处理。",
      "durability.preservativeTreatment.permanentHumidification.value": "不推荐使用。",
      "durability.preservativeTreatment.temporaryHumidification.value": "不建议使用",
      "durability.sapwoodTreatability.value": "第 1 类 - 易渗透",
      "durability.termites.value": "s 类 - 易感",
      "durability.treatability.value": "4 级 - 不可渗透",
      "endUseNotes.0": "可作为 OKOUME (Aucoumea klaineana) 生产胶合板的替代品使用。",
      "endUses.0": "细木工板",
      "endUses.1": "箱子和板条箱",
      "endUses.2": "普通家具及家具部件",
      "endUses.3": "模板",
      "endUses.4": "室内细木工",
      "endUses.5": "室内镶板",
      "endUses.6": "刨切单板",
      "endUses.7": "胶合板表背板用单板",
      "endUses.8": "胶合板芯板用单板",
      "fireSafety.frenchGrading": "厚度 > 14 mm：M3（中等易燃） 厚度 < 14 mm：M4（易燃）",
      "fireSafety.notes": "根据欧盟标准 EN 14081-1+A1（2019 年 八月）的要求，实木的默认分级。它涉及用于垂直用途和天花板的结构等级木材，平均密度上限为 0.35，厚度上限为 22 mm。",
      "grading.appearance": "根据 ATIBT 分级规则（2017），主要等级为：FAS（一级和二级）、1 号普通材和精选材、2 号普通材（详见 ATIBT 网站）。",
      "grading.structural": "结构应用无目视分级。",
      "identity.displayName": "非洲乳香木",
      "identity.localNames.0.country": "安哥拉",
      "identity.localNames.1.country": "喀麦隆",
      "identity.localNames.10.country": "加纳",
      "identity.localNames.11.country": "加纳",
      "identity.localNames.12.country": "尼日利亚",
      "identity.localNames.13.country": "塞拉利昂",
      "identity.localNames.14.country": "乌干达",
      "identity.localNames.15.country": "英国（进口热带木材）",
      "identity.localNames.2.country": "中非共和国",
      "identity.localNames.3.country": "刚果",
      "identity.localNames.4.country": "科特迪瓦",
      "identity.localNames.5.country": "刚果民主共和国",
      "identity.localNames.6.country": "刚果民主共和国",
      "identity.localNames.7.country": "赤道几内亚",
      "identity.localNames.8.country": "加蓬",
      "identity.localNames.9.country": "加蓬",
      "identity.primaryName": "非洲乳香木",
      "images.0.alt": "非洲乳香木 — 弦切纹理",
      "images.1.alt": "非洲乳香木 — 径切纹理",
      "log.durability.value": "低（需要处理）",
      "log.floats.value": "是",
      "log.sapwoodThickness.value": "从 5 到 10 cm",
      "machining.bluntingEffect.value": "相当高",
      "machining.cuttingTools.value": "硬质合金",
      "machining.peeling.value": "好",
      "machining.sawteethRecommended.value": "镶司太立合金锯齿",
      "machining.slicing.value": "好"
    },
    "africa-african-cherry": {
      "appearance.colourReference.value": "浅红色",
      "appearance.grain.value": "直纹或交错纹理",
      "appearance.sapwood.value": "粉白色",
      "appearance.texture.value": "细",
      "assembly.nailingAndScrewing.value": "差",
      "drying.checkingRisk.value": "中等风险",
      "drying.collapseRisk.value": "是",
      "drying.distortionRisk.value": "中等风险",
      "drying.rate.value": "慢",
      "drying.scheduleNotes.0": "USDA窑干基准： T3-C2, T3-C1.",
      "durability.fungi.value": "5 级 - 不耐用",
      "endUses.0": "普通家具及家具部件",
      "endUses.1": "地板",
      "endUses.2": "重型木结构",
      "identity.displayName": "African cherry",
      "identity.primaryName": "African cherry",
      "physics.notes.0": "基本比重（全干质量/生材体积）： 0.58."
    },
    "africa-african-cordia": {
      "appearance.colourReference.value": "浅棕色",
      "appearance.grain.value": "直纹或交错纹理",
      "appearance.interlockedGrain.value": "轻微",
      "appearance.notes.0": "浅棕色至淡金棕色，有时呈粉棕色。",
      "appearance.notes.1": "青木有芳香气味。",
      "appearance.notes.2": "中等至粗糙的纹理。",
      "appearance.sapwood.value": "界限不清",
      "appearance.texture.value": "中等",
      "assembly.nailingAndScrewing.value": "好",
      "cites.raw": "CITES（《华盛顿公约》）：该物种未被列入《濒危野生动植物种国际贸易公约》附录（华盛顿公约 2023 年）。",
      "drying.casehardeningRisk.value": "没有已知的特定风险",
      "drying.checkingRisk.value": "无风险或极低风险",
      "drying.collapseRisk.value": "无已知的特定风险",
      "drying.distortionRisk.value": "轻微风险",
      "drying.rate.value": "快速",
      "drying.schedule.0.phase": "预热 1",
      "drying.schedule.1.phase": "预热 2",
      "drying.schedule.10.phase": "干燥",
      "drying.schedule.11.phase": "干燥",
      "drying.schedule.12.phase": "干燥",
      "drying.schedule.13.phase": "干燥",
      "drying.schedule.14.phase": "调湿",
      "drying.schedule.15.phase": "冷却",
      "drying.schedule.15.temperatureC": "停止",
      "drying.schedule.2.phase": "干燥",
      "drying.schedule.3.phase": "干燥",
      "drying.schedule.4.phase": "干燥",
      "drying.schedule.5.phase": "干燥",
      "drying.schedule.6.phase": "干燥",
      "drying.schedule.7.phase": "干燥",
      "drying.schedule.8.phase": "干燥",
      "drying.schedule.9.phase": "干燥",
      "drying.scheduleNotes.0": "(1) 冷却：直到窑内温度不再比外部温度高出超过 30°C。",
      "drying.scheduleNotes.1": "(2) UGL = 最终 H% × 0,8 至 0,9。",
      "drying.scheduleNotes.2": "（3）使用 Hailwood-Horrobin 方程，从（2）中确定的 UGL 中减去 RH 和温度。",
      "durability.dryWoodBorers.value": "d 类 - 耐久(心材耐久但边材耐久性不明显)",
      "durability.fungi.value": "3 级 - 中等耐用",
      "durability.naturalUseClass.value": "类别 2 - 室内或有遮盖(可能潮湿)",
      "durability.notes.0": "该物种列入欧洲标准 NF EN 350 (2016) 中。",
      "durability.preservativeTreatment.dryWoodBorer.value": "不需要任何防腐处理。",
      "durability.preservativeTreatment.permanentHumidification.value": "不推荐使用。",
      "durability.preservativeTreatment.temporaryHumidification.value": "需要适当的防腐处理",
      "durability.sapwoodTreatability.value": "3 级 - 渗透性差",
      "durability.termites.value": "d 类 - 耐用",
      "durability.treatability.value": "3 级 - 渗透性差",
      "endUseNotes.0": "建议进行填充以获得良好的表面效果。",
      "endUses.0": "橱柜制作(高档家具)",
      "endUses.1": "普通家具及家具部件",
      "endUses.2": "室外细木工",
      "endUses.3": "室内细木工",
      "endUses.4": "室内镶板",
      "endUses.5": "刨切单板",
      "endUses.6": "车床制品",
      "endUses.7": "木器",
      "fireSafety.frenchGrading": "厚度 > 14 mm：M3（中等易燃） 厚度 < 14 mm：M4（易燃）",
      "fireSafety.notes": "根据欧盟标准 EN 14081-1+A1（2019 年 八月）的要求，实木的默认分级。它涉及用于垂直用途和天花板的结构等级木材，平均密度上限为 0.35，厚度上限为 22 mm。",
      "grading.appearance": "根据 ATIBT 分级规则（2017），主要等级为：FAS（一级和二级）、1 号普通材和精选材、2 号普通材（详见 ATIBT 网站）。",
      "grading.structural": "结构应用无目视分级。",
      "identity.displayName": "非洲紫葳木",
      "identity.localNames.0.country": "喀麦隆",
      "identity.localNames.1.country": "喀麦隆",
      "identity.localNames.2.country": "刚果民主共和国",
      "identity.localNames.3.country": "法国（进口热带木材）",
      "identity.localNames.4.country": "加蓬",
      "identity.localNames.5.country": "加蓬",
      "identity.localNames.6.country": "德国（进口热带木材）",
      "identity.localNames.7.country": "尼日利亚",
      "identity.localNames.8.country": "英国（进口热带木材）",
      "identity.primaryName": "非洲构树",
      "images.0.alt": "非洲构树 — 弦切纹理",
      "images.1.alt": "非洲构树 — 径切纹理",
      "log.durability.value": "中等（推荐处理）",
      "log.floats.value": "是",
      "log.sapwoodThickness.value": "从 4 到 6 cm",
      "machining.bluntingEffect.value": "正常",
      "machining.cuttingTools.value": "普通",
      "machining.peeling.value": "好",
      "machining.sawteethRecommended.value": "普通钢或合金钢",
      "machining.slicing.value": "好"
    },
    "africa-african-corkwood": {
      "appearance.colourReference.value": "黄色",
      "appearance.grain.value": "直纹",
      "appearance.notes.0": "外观：黄色;质地粗糙;直纹。",
      "appearance.texture.value": "粗",
      "durability.fungi.value": "4 到 5 级 - 差到不耐用",
      "durability.notes.0": "心材耐久度：可治性：1 级——易渗透。",
      "durability.treatability.value": "第 1 类 - 易渗透",
      "endUseNotes.0": "模型制作、保温材料、玩具、浮标（渔网袜、筏子），适合高产纸浆。",
      "endUses.0": "玩具与模型",
      "identity.displayName": "非洲软木",
      "identity.localNames.0.country": "科特迪瓦",
      "identity.localNames.1.country": "塞拉利昂",
      "identity.primaryName": "非洲软木",
      "log.notes.0": "分布范围从塞雷利昂延伸至安哥拉，向东延伸至乌干达;典型于次生林，常见于老农场，寿命短暂。可形成几乎纯净的林分，适合种植园栽培。",
      "physics.notes.0": "USDA值：相对密度约为 12%含水量 0.28。"
    },
    "africa-african-ebony": {
      "appearance.colourReference.value": "黑色",
      "appearance.grain.value": "直纹或交错纹理",
      "appearance.interlockedGrain.value": "轻微",
      "appearance.notes.0": "原木可能存在各种缺陷，尤其是小孔和心材腐烂。",
      "appearance.notes.1": "木材均匀为黑色至黑棕色（D. mespiliformis）。",
      "appearance.sapwood.value": "界限清晰",
      "appearance.texture.value": "细",
      "assembly.nailingAndScrewing.value": "好，但需预先钻孔",
      "assembly.notes.0": "高比重：胶合必须特别按照操作规范进行。",
      "cites.raw": "CITES（《华盛顿公约》）：该物种未被列入《濒危野生动植物种国际贸易公约》附录（华盛顿公约 2023 年）。",
      "drying.casehardeningRisk.value": "没有已知的特定风险",
      "drying.checkingRisk.value": "高风险",
      "drying.collapseRisk.value": "无已知的特定风险",
      "drying.distortionRisk.value": "高风险",
      "drying.rate.value": "慢",
      "drying.schedule.0.phase": "预热 1",
      "drying.schedule.1.phase": "预热 2",
      "drying.schedule.10.phase": "干燥",
      "drying.schedule.11.phase": "干燥",
      "drying.schedule.12.phase": "干燥",
      "drying.schedule.13.phase": "干燥",
      "drying.schedule.14.phase": "调湿",
      "drying.schedule.15.phase": "冷却",
      "drying.schedule.15.temperatureC": "停止",
      "drying.schedule.2.phase": "干燥",
      "drying.schedule.3.phase": "干燥",
      "drying.schedule.4.phase": "干燥",
      "drying.schedule.5.phase": "干燥",
      "drying.schedule.6.phase": "干燥",
      "drying.schedule.7.phase": "干燥",
      "drying.schedule.8.phase": "干燥",
      "drying.schedule.9.phase": "干燥",
      "drying.scheduleNotes.0": "(1) 冷却：直到窑内温度不再比外部温度高出超过 30°C。",
      "drying.scheduleNotes.1": "(2) UGL = 最终 H% × 0,8 至 0,9。",
      "drying.scheduleNotes.2": "（3）使用 Hailwood-Horrobin 方程，从（2）中确定的 UGL 中减去 RH 和温度。",
      "durability.dryWoodBorers.value": "d 类 - 耐久(边材已划分,风险仅限于边材)",
      "durability.fungi.value": "1 级 - 非常耐用",
      "durability.naturalUseClass.value": "4 类 - 接触地面或淡水",
      "durability.preservativeTreatment.dryWoodBorer.value": "不需要任何防腐处理。",
      "durability.preservativeTreatment.permanentHumidification.value": "不需要任何防腐处理。",
      "durability.preservativeTreatment.temporaryHumidification.value": "不需要任何防腐处理",
      "durability.termites.value": "d 类 - 耐用",
      "durability.treatability.value": "4 级 - 不可渗透",
      "endUseNotes.0": "对于聚酯涂层和底漆，建议先用酒精进行表面处理。",
      "endUses.0": "橱柜制作(高档家具)",
      "endUses.1": "乐器",
      "endUses.2": "雕塑",
      "endUses.3": "工具手柄(弹性木材)",
      "endUses.4": "车床制品",
      "endUses.5": "吹奏乐器",
      "endUses.6": "木器",
      "fireSafety.frenchGrading": "厚度 > 14 mm：M3（中等易燃） 厚度 < 14 mm：M4（易燃）",
      "fireSafety.notes": "根据欧盟标准 EN 14081-1+A1（2019 年 八月）的要求，实木的默认分级。它涉及用于垂直用途和天花板的结构等级木材，平均密度上限为 0.35，厚度上限为 22 mm。",
      "grading.appearance": "该家具木种没有常规分级规则。根据最终用途进行分级。",
      "grading.structural": "结构应用无目视分级。",
      "identity.displayName": "非洲乌木",
      "identity.localNames.0.country": "贝宁",
      "identity.localNames.1.country": "贝宁",
      "identity.localNames.10.country": "法国（进口热带木材）",
      "identity.localNames.11.country": "加蓬",
      "identity.localNames.12.country": "德国（进口热带木材）",
      "identity.localNames.13.country": "尼日利亚",
      "identity.localNames.14.country": "尼日利亚",
      "identity.localNames.15.country": "尼日利亚",
      "identity.localNames.16.country": "尼日利亚",
      "identity.localNames.17.country": "英国（进口热带木材）",
      "identity.localNames.2.country": "喀麦隆",
      "identity.localNames.3.country": "喀麦隆",
      "identity.localNames.4.country": "喀麦隆",
      "identity.localNames.5.country": "喀麦隆",
      "identity.localNames.6.country": "中非共和国",
      "identity.localNames.7.country": "中非共和国",
      "identity.localNames.8.country": "刚果",
      "identity.localNames.9.country": "赤道几内亚",
      "identity.notes.0": "其他非洲柿属（Diospyros）物种由于颜色较浅（如 D.sanzaminika）而未被商业化。",
      "identity.notes.1": "此外，还有许多其他的柿树属物种，尤其是在亚洲-大洋洲地区：其中包括马达加斯加的 D. perrierii，D. celebica 和 D. rumphii（马卡萨尔乌木）。",
      "identity.notes.2": "这种木材通常以长度为 1 米至 1, 5 米的小径原木销售。",
      "identity.primaryName": "非洲乌木",
      "images.0.alt": "非洲乌木 — 弦切纹理",
      "images.1.alt": "非洲乌木 — 使用示例",
      "log.durability.value": "好",
      "log.floats.value": "否",
      "log.sapwoodThickness.value": "从 5 到 12 cm",
      "machining.bluntingEffect.value": "高",
      "machining.cuttingTools.value": "硬质合金",
      "machining.notes.0": "由于硬度高，加工和切片需要强力机器。",
      "machining.notes.1": "木屑可能引起皮炎。",
      "machining.peeling.value": "不推荐或无实际意义",
      "machining.sawteethRecommended.value": "镶司太立合金锯齿",
      "machining.slicing.value": "好",
      "physics.notes.0": "根据种类和来源，性质变化很大；因此，比重可能从 0,75 到 1,1 不等。"
    },
    "africa-african-homalium": {
      "appearance.colourReference.value": "带点黄色",
      "appearance.grain.value": "直纹或交错纹理",
      "appearance.notes.0": "外观：黄色;细腻的质地;直纹或交错纹理。",
      "appearance.texture.value": "细",
      "durability.fungi.value": "2 到 3 级 - 耐用到中等耐用",
      "durability.notes.0": "心材耐久度：可治性：1 级——易渗透。",
      "durability.treatability.value": "第 1 类 - 易渗透",
      "endUseNotes.0": "重型建筑、地板、造船、铁路枕木、桩和桩。",
      "endUses.0": "造船与海洋建造",
      "endUses.1": "地板",
      "endUses.2": "重型结构",
      "endUses.3": "桩基",
      "endUses.4": "杆子和柱子",
      "endUses.5": "铁路枕木",
      "identity.displayName": "非洲霍马利姆",
      "identity.localNames.0.country": "科特迪瓦",
      "identity.primaryName": "非洲霍马利姆",
      "log.notes.0": "热带西非从几内亚到加蓬，主要分布在茂密的雨林中。",
      "physics.notes.0": "USDA值：相对密度约为 12%，含水量 0.865。"
    },
    "africa-african-padauk": {
      "appearance.colourReference.value": "红色",
      "appearance.grain.value": "直纹或交错纹理",
      "appearance.interlockedGrain.value": "明显",
      "appearance.notes.0": "浮力可变。",
      "appearance.notes.1": "木材亮红色，随着光线变为紫褐色。",
      "appearance.sapwood.value": "界限清晰",
      "appearance.texture.value": "粗",
      "assembly.nailingAndScrewing.value": "好，但需预先钻孔",
      "assembly.notes.0": "需要预先钻孔：尤其是薄板存在开裂风险。",
      "cites.raw": "红木属的物种列在《濒危野生动植物种国际贸易公约》(CITES)附录 II 中（华盛顿公约 2023 年）。只涉及非洲种群。相关产品包括木材原木、锯材、单板、胶合板和人造板材。紫檀（P. santalinus）物种只涉及木材原木、木屑、粉末和提取物。",
      "drying.casehardeningRisk.value": "没有已知的特定风险",
      "drying.checkingRisk.value": "无风险或极低风险",
      "drying.collapseRisk.value": "无已知的特定风险",
      "drying.distortionRisk.value": "无风险或极低风险",
      "drying.rate.value": "正常到慢速",
      "drying.schedule.0.phase": "预热 1",
      "drying.schedule.1.phase": "预热 2",
      "drying.schedule.10.phase": "干燥",
      "drying.schedule.11.phase": "干燥",
      "drying.schedule.12.phase": "干燥",
      "drying.schedule.13.phase": "干燥",
      "drying.schedule.14.phase": "调湿",
      "drying.schedule.15.phase": "冷却",
      "drying.schedule.15.temperatureC": "停止",
      "drying.schedule.2.phase": "干燥",
      "drying.schedule.3.phase": "干燥",
      "drying.schedule.4.phase": "干燥",
      "drying.schedule.5.phase": "干燥",
      "drying.schedule.6.phase": "干燥",
      "drying.schedule.7.phase": "干燥",
      "drying.schedule.8.phase": "干燥",
      "drying.schedule.9.phase": "干燥",
      "drying.scheduleNotes.0": "(1) 冷却：直到窑内温度不再比外部温度高出超过 30°C。",
      "drying.scheduleNotes.1": "(2) UGL = 最终 H% × 0,8 至 0,9。",
      "drying.scheduleNotes.2": "（3）使用 Hailwood-Horrobin 方程，从（2）中确定的 UGL 中减去 RH 和温度。",
      "durability.dryWoodBorers.value": "d 类 - 耐久(边材已划分,风险仅限于边材)",
      "durability.fungi.value": "1 级 - 非常耐用",
      "durability.naturalUseClass.value": "4 类 - 接触地面或淡水",
      "durability.notes.0": "该物种列入欧洲标准 NF EN 350 (2016) 中。",
      "durability.notes.1": "它自然只涵盖 5 类用途（木材长期或定期浸泡在盐水、海水或半咸水中），仅用于温带和寒冷环境下的最终用途。",
      "durability.notes.2": "根据欧洲标准 NF EN 335（2013），性能寿命可能会因最终用途暴露的强度而改变。",
      "durability.preservativeTreatment.dryWoodBorer.value": "不需要任何防腐处理。",
      "durability.preservativeTreatment.permanentHumidification.value": "不需要任何防腐处理。",
      "durability.preservativeTreatment.temporaryHumidification.value": "不需要任何防腐处理",
      "durability.termites.value": "d 类 - 耐用",
      "durability.treatability.value": "2 类 - 中等渗透性",
      "endUses.0": "桥梁(与水或地面接触的部分)",
      "endUses.1": "桥梁(不与水或地面接触的部分)",
      "endUses.10": "室内细木工",
      "endUses.11": "雕塑",
      "endUses.12": "座位",
      "endUses.13": "造船(船壳板和甲板)",
      "endUses.14": "造船(肋骨)",
      "endUses.15": "枕木",
      "endUses.16": "刨切单板",
      "endUses.17": "车床制品",
      "endUses.18": "车辆或集装箱地板",
      "endUses.2": "橱柜制作(高档家具)",
      "endUses.3": "甲板",
      "endUses.4": "室外细木工",
      "endUses.5": "地板",
      "endUses.6": "重型木结构",
      "endUses.7": "水工结构(海水)",
      "endUses.8": "室内楼梯",
      "endUses.9": "工业或重型地板",
      "fireSafety.frenchGrading": "厚度 > 14 mm：M3（中等易燃） 厚度 < 14 mm：M4（易燃）",
      "fireSafety.notes": "根据欧盟标准 EN 14081-1+A1（2019 年 八月）的要求，实木的默认分级。它涉及用于垂直用途和天花板的结构等级木材，平均密度上限为 0.35，厚度上限为 22 mm。",
      "grading.appearance": "根据 ATIBT 分级规则（2017），主要等级为：FAS（一级和二级）、1 号普通材和精选材、2 号普通材（详见 ATIBT 网站）。",
      "grading.structural": "根据法国标准 NF B 52-001-1 (2018)，强度等级 D30 可以通过目视分级提供。",
      "identity.displayName": "非洲红木",
      "identity.localNames.0.country": "安哥拉",
      "identity.localNames.1.country": "比利时（进口热带木材）",
      "identity.localNames.10.country": "加蓬",
      "identity.localNames.11.country": "德国（进口热带木材）",
      "identity.localNames.12.country": "意大利（进口热带木材）",
      "identity.localNames.13.country": "荷兰（进口热带木材）",
      "identity.localNames.14.country": "尼日利亚",
      "identity.localNames.15.country": "英国（进口热带木材）",
      "identity.localNames.16.country": "英国（进口热带木材）",
      "identity.localNames.17.country": "英国（进口热带木材）",
      "identity.localNames.18.country": "英国（进口热带木材）",
      "identity.localNames.2.country": "喀麦隆",
      "identity.localNames.3.country": "中非共和国",
      "identity.localNames.4.country": "刚果",
      "identity.localNames.5.country": "刚果民主共和国",
      "identity.localNames.6.country": "刚果民主共和国",
      "identity.localNames.7.country": "刚果民主共和国",
      "identity.localNames.8.country": "赤道几内亚",
      "identity.localNames.9.country": "法国（进口热带木材）",
      "identity.primaryName": "非洲紫檀",
      "images.0.alt": "非洲紫檀 — 弦切纹理",
      "images.1.alt": "非洲紫檀 — 径切纹理",
      "images.2.alt": "非洲紫檀 — 使用示例",
      "log.durability.value": "中等（推荐处理）",
      "log.floats.value": "否",
      "log.sapwoodThickness.value": "从 6 到 10 cm",
      "machining.bluntingEffect.value": "相当高",
      "machining.cuttingTools.value": "硬质合金",
      "machining.notes.0": "有时，锯屑会刺激皮肤。",
      "machining.notes.1": "需要动力。",
      "machining.notes.2": "有时，由于交错纹理会产生困难。",
      "machining.peeling.value": "不推荐或无实际意义",
      "machining.sawteethRecommended.value": "镶司太立合金锯齿",
      "machining.slicing.value": "好"
    },
    "africa-african-pencil-cedar": {
      "appearance.colourReference.value": "黄褐色",
      "appearance.grain.value": "直纹",
      "appearance.notes.0": "外观：黄褐色;细腻的质地;直纹。",
      "appearance.texture.value": "细",
      "durability.dryWoodBorers.value": "d 类 - 耐用",
      "durability.fungi.value": "1-2 级 - 非常耐用到耐用",
      "durability.notes.0": "心材耐久度：可治性：1 级——易渗透。",
      "durability.treatability.value": "第 1 类 - 易渗透",
      "endUseNotes.0": "铅笔制造、家具、木工、橱柜、罐和槽、瓦片、木作用木板。雪松木油是从锯末中蒸馏而成。",
      "endUses.0": "家具",
      "endUses.1": "木工",
      "endUses.2": "木瓦",
      "identity.displayName": "非洲铅笔雪松",
      "identity.primaryName": "非洲铅笔雪松",
      "log.notes.0": "东非;主要分布在肯尼亚、坦桑尼亚和乌干达;分布于海拔 6,000 至 9,000 英尺的高地常绿林中。",
      "physics.notes.0": "USDA值：相对密度约为 12% 含水量 0.577。"
    },
    "africa-african-walnut": {
      "appearance.colourReference.value": "棕色",
      "appearance.grain.value": "交错纹理",
      "appearance.interlockedGrain.value": "轻微",
      "appearance.notes.0": "某些原木可能有环裂和脆心。",
      "appearance.notes.1": "木材呈黄褐色或灰褐色，带黑色条纹或纹理，并带金色光泽。",
      "appearance.notes.2": "孔隙中有黑色沉积物。",
      "appearance.sapwood.value": "界限清晰",
      "appearance.texture.value": "细",
      "assembly.nailingAndScrewing.value": "好",
      "cites.raw": "CITES（《华盛顿公约》）：该物种未被列入《濒危野生动植物种国际贸易公约》附录（华盛顿公约 2023 年）。",
      "drying.casehardeningRisk.value": "没有已知的特定风险",
      "drying.checkingRisk.value": "低风险",
      "drying.collapseRisk.value": "无已知的特定风险",
      "drying.distortionRisk.value": "轻微风险",
      "drying.notes.0": "现有的裂纹倾向于稍微延伸。",
      "drying.rate.value": "快速到正常",
      "drying.schedule.0.phase": "预热 1",
      "drying.schedule.1.phase": "预热 2",
      "drying.schedule.10.phase": "干燥",
      "drying.schedule.11.phase": "干燥",
      "drying.schedule.12.phase": "干燥",
      "drying.schedule.13.phase": "干燥",
      "drying.schedule.14.phase": "调湿",
      "drying.schedule.15.phase": "冷却",
      "drying.schedule.15.temperatureC": "停止",
      "drying.schedule.2.phase": "干燥",
      "drying.schedule.3.phase": "干燥",
      "drying.schedule.4.phase": "干燥",
      "drying.schedule.5.phase": "干燥",
      "drying.schedule.6.phase": "干燥",
      "drying.schedule.7.phase": "干燥",
      "drying.schedule.8.phase": "干燥",
      "drying.schedule.9.phase": "干燥",
      "drying.scheduleNotes.0": "(1) 冷却：直到窑内温度不再比外部温度高出超过 30°C。",
      "drying.scheduleNotes.1": "(2) UGL = 最终 H% × 0,8 至 0,9。",
      "drying.scheduleNotes.2": "（3）使用 Hailwood-Horrobin 方程，从（2）中确定的 UGL 中减去 RH 和温度。",
      "durability.dryWoodBorers.value": "d 类 - 耐久(边材已划分,风险仅限于边材)",
      "durability.fungi.value": "3-4 级 - 中等到差耐久性",
      "durability.naturalUseClass.value": "类别 2 - 室内或有遮盖(可能潮湿)",
      "durability.notes.0": "该物种列入欧洲标准 NF EN 350 (2016) 中。",
      "durability.preservativeTreatment.dryWoodBorer.value": "不需要任何防腐处理。",
      "durability.preservativeTreatment.permanentHumidification.value": "不推荐使用。",
      "durability.preservativeTreatment.temporaryHumidification.value": "需要适当的防腐处理",
      "durability.sapwoodTreatability.value": "2 类 - 中等渗透性",
      "durability.termites.value": "s 类 - 易感",
      "durability.treatability.value": "3-4 类 - 渗透性差或不渗透",
      "endUseNotes.0": "不应与胡桃木（Juglans spp.）混淆，仅颜色相似。",
      "endUses.0": "橱柜制作(高档家具)",
      "endUses.1": "普通家具及家具部件",
      "endUses.2": "室外细木工",
      "endUses.3": "室内细木工",
      "endUses.4": "室内镶板",
      "endUses.5": "轻型木结构",
      "endUses.6": "座位",
      "endUses.7": "刨切单板",
      "endUses.8": "车床制品",
      "endUses.9": "胶合板表背板用单板",
      "fireSafety.frenchGrading": "厚度 > 14 mm：M3（中等易燃） 厚度 < 14 mm：M4（易燃）",
      "fireSafety.notes": "根据欧盟标准 EN 14081-1+A1（2019 年 八月）的要求，实木的默认分级。它涉及用于垂直用途和天花板的结构等级木材，平均密度上限为 0.35，厚度上限为 22 mm。",
      "grading.appearance": "根据 ATIBT 分级规则（2017），主要等级为：FAS（一级和二级）、1 号普通材和精选材、2 号普通材（详见 ATIBT 网站）。",
      "grading.structural": "结构应用无目视分级。",
      "identity.displayName": "非洲胡桃木",
      "identity.localNames.0.country": "喀麦隆",
      "identity.localNames.1.country": "中非共和国",
      "identity.localNames.10.country": "法国（进口热带木材）",
      "identity.localNames.11.country": "加蓬",
      "identity.localNames.12.country": "加纳",
      "identity.localNames.13.country": "加纳",
      "identity.localNames.14.country": "加纳",
      "identity.localNames.15.country": "尼日利亚",
      "identity.localNames.16.country": "尼日利亚",
      "identity.localNames.17.country": "尼日利亚",
      "identity.localNames.18.country": "塞拉利昂",
      "identity.localNames.19.country": "英国（进口热带木材）",
      "identity.localNames.2.country": "刚果",
      "identity.localNames.20.country": "英国（进口热带木材）",
      "identity.localNames.21.country": "美利坚合众国（进口热带木材）",
      "identity.localNames.22.country": "美利坚合众国（进口热带木材）",
      "identity.localNames.3.country": "科特迪瓦",
      "identity.localNames.4.country": "刚果民主共和国",
      "identity.localNames.5.country": "刚果民主共和国",
      "identity.localNames.6.country": "赤道几内亚",
      "identity.localNames.7.country": "赤道几内亚",
      "identity.localNames.8.country": "法国（进口热带木材）",
      "identity.localNames.9.country": "法国（进口热带木材）",
      "identity.primaryName": "非洲胡桃",
      "images.0.alt": "非洲胡桃 — 弦切纹理",
      "images.1.alt": "非洲胡桃 — 径切纹理",
      "log.durability.value": "中等（推荐处理）",
      "log.floats.value": "是",
      "log.sapwoodThickness.value": "从 3 到 7 cm",
      "machining.bluntingEffect.value": "正常",
      "machining.cuttingTools.value": "普通",
      "machining.notes.0": "刨削时因交错纹理而产生困难（撕裂）。",
      "machining.notes.1": "保持工具锋利。",
      "machining.notes.2": "纵切材上呈丝带状外观。",
      "machining.notes.3": "木屑可能是刺激物。",
      "machining.peeling.value": "好",
      "machining.sawteethRecommended.value": "普通钢或合金钢",
      "machining.slicing.value": "好"
    },
    "africa-afrormosia": {
      "appearance.colourReference.value": "黄褐色",
      "appearance.grain.value": "直纹或交错纹理",
      "appearance.interlockedGrain.value": "轻微",
      "appearance.notes.0": "原木形状不规则。",
      "appearance.notes.1": "木材呈黄褐色，带深色纹理，暴露后变为深褐色。",
      "appearance.sapwood.value": "界限清晰",
      "appearance.texture.value": "细",
      "assembly.nailingAndScrewing.value": "好，但需预先钻孔",
      "assembly.notes.0": "胶合时容易留痕。",
      "cites.raw": "CITES（《华盛顿公约》）：该物种列入《濒危野生动植物种国际贸易公约》（华盛顿公约 2023 年）附录Ⅱ。相关产品包括原木、锯材、单板、胶合板和人造板。",
      "drying.casehardeningRisk.value": "没有已知的特定风险",
      "drying.checkingRisk.value": "低风险",
      "drying.collapseRisk.value": "无已知的特定风险",
      "drying.distortionRisk.value": "轻微风险",
      "drying.rate.value": "慢",
      "drying.schedule.0.phase": "预热 1",
      "drying.schedule.1.phase": "预热 2",
      "drying.schedule.10.phase": "干燥",
      "drying.schedule.11.phase": "干燥",
      "drying.schedule.12.phase": "干燥",
      "drying.schedule.13.phase": "干燥",
      "drying.schedule.14.phase": "调湿",
      "drying.schedule.15.phase": "冷却",
      "drying.schedule.15.temperatureC": "停止",
      "drying.schedule.2.phase": "干燥",
      "drying.schedule.3.phase": "干燥",
      "drying.schedule.4.phase": "干燥",
      "drying.schedule.5.phase": "干燥",
      "drying.schedule.6.phase": "干燥",
      "drying.schedule.7.phase": "干燥",
      "drying.schedule.8.phase": "干燥",
      "drying.schedule.9.phase": "干燥",
      "drying.scheduleNotes.0": "(1) 冷却：直到窑内温度不再比外部温度高出超过 30°C。",
      "drying.scheduleNotes.1": "(2) UGL = 最终 H% × 0,8 至 0,9。",
      "drying.scheduleNotes.2": "（3）使用 Hailwood-Horrobin 方程，从（2）中确定的 UGL 中减去 RH 和温度。",
      "durability.dryWoodBorers.value": "d 类 - 耐久(边材已划分,风险仅限于边材)",
      "durability.fungi.value": "1-2 级 - 非常耐用到耐用",
      "durability.naturalUseClass.value": "4 类 - 接触地面或淡水",
      "durability.notes.0": "该物种列入欧洲标准 NF EN 350 (2016) 中。",
      "durability.notes.1": "根据欧洲标准 NF EN 335（2013），性能寿命可能会因最终用途暴露的强度而改变。",
      "durability.preservativeTreatment.dryWoodBorer.value": "不需要任何防腐处理。",
      "durability.preservativeTreatment.permanentHumidification.value": "不需要任何防腐处理。",
      "durability.preservativeTreatment.temporaryHumidification.value": "不需要任何防腐处理",
      "durability.sapwoodTreatability.value": "第 1 类 - 易渗透",
      "durability.termites.value": "d 类 - 耐用",
      "durability.treatability.value": "4 级 - 不可渗透",
      "endUseNotes.0": "是柚木的优秀替代品。",
      "endUses.0": "橱柜制作(高档家具)",
      "endUses.1": "普通家具及家具部件",
      "endUses.10": "刨切单板",
      "endUses.11": "车床制品",
      "endUses.2": "甲板",
      "endUses.3": "室外细木工",
      "endUses.4": "外部镶板",
      "endUses.5": "地板",
      "endUses.6": "室内楼梯",
      "endUses.7": "室内细木工",
      "endUses.8": "室内镶板",
      "endUses.9": "造船(船壳板和甲板)",
      "fireSafety.frenchGrading": "厚度 > 14 mm：M3（中等易燃） 厚度 < 14 mm：M4（易燃）",
      "fireSafety.notes": "根据欧盟标准 EN 14081-1+A1（2019 年 八月）的要求，实木的默认分级。它涉及用于垂直用途和天花板的结构等级木材，平均密度上限为 0.35，厚度上限为 22 mm。",
      "grading.appearance": "根据 ATIBT 分级规则（2017），主要等级为：FAS（一级和二级）、1 号普通材和精选材、2 号普通材（详见 ATIBT 网站）。",
      "grading.structural": "无视觉结构等级",
      "identity.displayName": "非洲黄檀木",
      "identity.localNames.0.country": "喀麦隆",
      "identity.localNames.1.country": "中非共和国",
      "identity.localNames.10.country": "加纳",
      "identity.localNames.11.country": "加纳",
      "identity.localNames.2.country": "刚果",
      "identity.localNames.3.country": "科特迪瓦",
      "identity.localNames.4.country": "刚果民主共和国",
      "identity.localNames.5.country": "刚果民主共和国",
      "identity.localNames.6.country": "刚果民主共和国",
      "identity.localNames.7.country": "刚果民主共和国",
